Repository: Triansh/Mineral-data-collection

# IRE Major Project

### Collecting Domain specific data from wiki

### Resources
* https://github.com/siznax/wptools/wiki/Examples
* https://monashdatafluency.github.io/python-web-scraping/section-3-API-based-scraping/
* https://towardsdatascience.com/how-to-build-your-own-datasets-or-corpora-from-wikipedia-3eb35d78baac
*

File: data/wikipedia/data.csv (part 1 of 30)
,mineral_name,2v,art & architecture thesaurus id (p1014),babelnet id (p2581),birefringence,caption,class,cleavage,colour,commons category (p373),crystal system (p556),dana,dana 8th edition (p714),density,described by source (p1343),description,diaphaneity,dispersion,elhuyar zth id (p4746),encyclopædia britannica online id (p1417),encyclopædia universalis id (p3219),fluorescence,fracture,freebase id (p646),google knowledge graph id (p2671),gran enciclopèdia catalana id (p1296),gravity,great russian encyclopedia online id (p2924),habit,"ima number, broad sense (p484)",ima status and/or rank (p579),kbpedia id (p8408),kivid.info id (p7348),luster,microsoft academic id (p6366),mindat mineral id (p6263),mohs,mohs' hardness (p1088),molweight,name,named after (p138),"nickel-strunz '10th ed', review of (9th ed/ 2009 update) (p713)",nickel-strunz 9th edition (updated 2009) (p712),opticalprop,other,pleochroism,refractive,solid solution series with (p2155),solubility,space group (p690),store norske leksikon id (p4342),streak,streak color (p534),strunz,"strunz 8th edition (series id, updated) (p711)",subclass of (p279),symmetry,system,tenacity,twinning,type locality (geology) (p2695),unit cell,wolfram language entity code (p4839)
0,abellaite,,,,,"White albellaite crystals from the Eureka mine, in Catalonia",6mm - Dihexagonal-pyramidal,,,Abellaite,trigonal crystal system (Q588274),,,,,Hydrous carbonate mineral,,,,,,,,,/g/11c0xt4tkn,,,,,IMA2014-111,approved mineral and/or valid name (A) (Q13406835),,,,,,,,,Abellaite [Abe],Joan Abella i Creus (Q23713756),,,,,,,,,space group P6₃mc (Q15041640),,,,,,carbonate and nitrate class of minerals (Q1073138),''P31c'' (no. 159),[[Hexagonal]],,,,,
1,abelsonite,,,,,"Abelsonite from the [[Green River Formation]], Uintah County, Utah, US",[[Organic minerals]],Probable on {11 {{overbar|1}} },,Abelsonite,triclinic crystal system (Q376927),50.4.9.1,50.4.9.1,,,"Organic mineral, a nickel porphyrine derivative",Semitransparent,,,,,Non-fluorescent,Fragile,/m/07gvm_,,,1.45,,,IMA1975-013,approved mineral and/or valid name (A) (Q13406835),,,"Adamantine, sub-metallic",2780644631,"['1', '11664', '11665']",2&ndash;3,,,Abelsonite [Abl],Philip Abelson (Q377815),10.CA.20,10.CA.20,Biaxial,,,,,,space group P-1 (Q104519742),,Pink,pink (Q429220),10.CA.20,,organic class of minerals (Q4335792),P {{overline|1}} (No. 2) {{sfn|Hummer|Noll|Hazen|Downs|2017|pp|=|1129-1132}},[[Triclinic]],,,,"a = 8.508, b = 11.185 Å<br>c = 7.299&nbsp;[Å], α = 90.85°<br>β = 114.1°, γ = 79.99° <br/>Z&nbsp;=&nbsp;1","Entity[""Mineral"", ""Abelsonite""]"
2,abenakiite-(ce),,,,,,Rhombohedral ( {{overline|3}} ) <br/>[[H-M symbol]]: ( {{overline|3}} ),"{0001}, poor",,,trigonal crystal system (Q588274),,,,,Cyclosilicate mineral,,,,,,,Conchoidal,/m/07gvwp,,,"3.21 (meas.), 3.27 (calc.)",,,IMA1991-054,approved mineral and/or valid name (A) (Q13406835),,,Vitreous,2777855543,2,4-5,,,Abenakiite-(Ce) [Abk-Ce],"['Abenaki people (Q318806)', 'ethnic group (Q41710)']",9.CK.10,9.CK.10,Uniaxial (-),,,"nω=1.59, nε=1.57",,,space group R-3 (Q15040797),,White,white (Q23444),9.CK.10,VIII/E.17,cyclosilicates (Q11515780),''R'' {{overline|3}},[[Trigonal crystal system|Trigonal]],,,Poudrette quarry (Q23790564),"a = 16.02, c = 19.76&nbsp;[Å], Z&nbsp;=&nbsp;3",
3,abernathyite,5° (measured),,,δ = 0.027 – 0.038,Pale yellow abernathyite crystals and green [[heinrichite]] crystals,Ditetragonal dipyramidal (4/mmm) <br/>[[H-M symbol]]: (4/m 2/m 2/m),Perfect on {001},,Abernathyite,tetragonal crystal system (Q503601),40.2a.9.1,40.2a.9.1,,"Abernathyite, a new uranium mineral of the metatorbernite group (Q38318243)",,Transparent,,,,,Yellow-green in longwave and shortwave UV,,/m/07gv_w,,,3.32 (measured) 3.572 (calculated),,,,grandfathered mineral (G) (Q13406846),,,"Sub-Vitreous, resinous, waxy, greasy",,11667,2.5–3,,,Abernathyite [Abn],Jesse E. Abernathy (Q38358129),8.EB.15,8.EB.15,Uniaxial (-),[[Image:Radioactive.svg|25px]] [[Radioactive]],Weak,n<sub>ω</sub> = 1.597 – 1.608<br>n<sub>ε</sub> = 1.570,,,,,Pale yellow,,8.EB.15,VII/E.02,autunite mineral group (Q3777564),''P4/ncc'',[[Tetragonal crystal system|Tetragonal]],Brittle,,Temple Mountain (Q24067217),"a = 7.176, c = 18.126&nbsp;[Å] <br/>Z&nbsp;=&nbsp;4","Entity[""Mineral"", ""Abernathyite""]"
4,abhurite,,,,δ = 0.050,"Brownish tabular crystals of abhurite from Shipwreck ""Hydra"", South coast of Norway",Trapezohedral (32) <br/>[[H-M symbol]]: (32),None,,Abhurite,trigonal crystal system (Q588274),,10.5.9.1,,,,Transparent,,,,,,Hackly,/m/07gw30,,,4.42,,"Platy, thin crystals, cryptocrystalline crusts",IMA1983-061,approved mineral and/or valid name (A) (Q13406835),,,,,"['4', '11669']",2,"{'amount': '+2', 'unit': '1'}",,Abhurite [Abh],naming locality (Q22815296),3.DA.30,3.DA.30,Uniaxial (+),,,n<sub>ω</sub> = 2.060 n<sub>ε</sub> = 2.110,,,,abhuritt,White,,3.DA.30,III/D.05,halide class of minerals (Q729283),''R32'',[[Trigonal]],Fragile,On 0001,,"a = 10.0175 Å, c = 44.014 Å; Z=3","Entity[""Mineral"", ""Abhurite""]"
5,abramovite,,,,,,Pinacoidal ( {{overline|1}} ) <br/><small>(same [[H-M symbol]])</small>,Perfect on {100},,Abramovite,triclinic crystal system (Q376927),03.01.03.03,,,,,Opaque,,,,,,,/m/0gmbrgv,,,,,Encrustations - Forms crust-like aggregates on matrix,IMA2006-016,approved mineral and/or valid name (A) (Q13406835),,,Metallic,,,,,"1,066.44 g/mol",Abramovite [Abm],Dmitry Vadimovich Abramov (Q15020950),2.HF.25a,2.HF.25a,,,,,,,,,Black,black (Q23445),2.HF.25a (10th edition),,sulfosalt subclass of minerals (Q416949),''P'' {{overline|1}},[[Triclinic]],,[[Lamellar]] on {100},Kudriavy volcano (Q2229474),"a = 23.4&nbsp;[[Ångstrom|Å]], b = 5.77&nbsp;Å <br/>c = 5.83&nbsp;Å; α = 89.1° <br/>β = 89.9°, γ = 91.5°; Z&nbsp;=&nbsp;4",
6,abswurmbachite,,,,,,,,,,tetragonal crystal system (Q503601),,,,,,,,,,,,,/m/07gw5h,,,,,,IMA1990-007,approved mineral and/or valid name (A) (Q13406835),,,,,"['9', '11676']",,"{'amount': '+6.5', 'unit': '1'}",,,Irmgard Abs-Wurmbach (Q15030243),9.AG.05,9.AG.05,,,,,,,,,,,,VIII/B.09,braunite mineral group (Q3777638),,,,,"['Euboea (Q173096)', 'Andros (Q175741)']",,"Entity[""Mineral"", ""Abswurmbachite""]"
7,abuite,,,,,,,,,Abuite,orthorhombic crystal system (Q648961),,,,,,,,,,,,,,/g/11bwf13hhx,,,,,IMA2014-084,approved mineral and/or valid name (A) (Q13406835),,,,,,,,,,Abu (Q1349028),,,,,,,,,space group P2₁2₁2₁ (Q13371295),,,,,,phosphate class of minerals (Q3092395),,,,,Abu (Q1349028),,
8,acanthite,,,,,"Crystallized acanthite (4.0 × 2.5 × 1.5 cm) from Imiter mine, [[Jbel Saghro]] mountain range, Morocco",Prismatic (2/m) <br/><small>(same [[H-M symbol]])</small>,Indistinct,,Acanthite,monoclinic crystal system (Q624543),,2.4.1.1,,,,Opaque,,,science/acanthite,argentite,,Uneven,/m/0bmd8v6,,,7.20 - 7.22,,"Primary crystals rare, prismatic to long prismatic, elongated along [001], may be tubular; massive. Commonly paramorphic after the cubic high-temperature phase (“argentite”), of original cubic or octahedral habit",,grandfathered mineral (G) (Q13406846),Acanthite,1371.0,Metallic,2780059572,"['10', '11678', '11679']",2.0 - 2.5,,,Acanthite [Aca],spine (Q201851),2.BA.35,2.BA.30,,,,,,,,akanthitt,Black,black (Q23445),2.BA.30a,II/B.05,sulfide class of minerals (Q927407),''P''2<sub>1</sub>/n,[[Monoclinic]],Sectile,"Polysynthetic on {111}, may be very complex due to inversion; contact on {101}",Jáchymov (Q830418),"a = 4.229&nbsp;Å, b = 6.931&nbsp;Å <br/>c = 7.862&nbsp;Å; β = 99.61°; Z&nbsp;=&nbsp;4",
9,achalaite,,,,,Achalaite,,,,,monoclinic crystal system (Q624543),,,6.285 g/cm<sup>3</sup>,,,,,,,,,,,/g/11btwrddt8,,6.285,,fibrous,IMA2013-103,approved mineral and/or valid name (A) (Q13406835),,,metallic,,,5.5,,,Achalaite [Ahl],Achala granite batholith (Q105426425),,,,,Non-pleochroic,,,,space group C2/c (Q103888918),,black,,4.D0.,,wodginite (Q4020618),,[[Monoclinic]],,,,"a = 9.422(4)&nbsp;[Å], b = 11.427(3)&nbsp;[Å] <br/>c = 5.120(1)&nbsp;[Å]; β = 90.12°; Z&nbsp;=&nbsp;4",
10,achavalite,,,,,"Black metallic crystals of achavalite from Cacheuta Mine, Mendoza, Argentina",Dihexagonal dipyramidal (6/mmm) <br/>[[H-M symbol]]: (6/m 2/m 2/m),,,Achávalite,hexagonal crystal system (Q663314),,,,,,Opaque,,,,,,,/m/0kfyqhp,,,6.53,,,IMA2015-E,"['grandfathered mineral (G) (Q13406846)', 'approved mineral, renamed (Rn) (Q13406860)']",,,Metallic,2778995668,,2.5,,134.81 g/mol,Achávalite [Ahv],,2.CC.05,2.CC.05,,,,,,,space group P6₃/mmc (Q15041650),,Grey-black,,2.CC.05,II/C.19,nickeline mineral group (Q3777764),''P''6<sub>3</sub>/mmc,[[Hexagonal crystal system|Hexagonal]],,,Cerro de Cacheuta (Q21846985),"a = 3.636, c = 5.946&nbsp;[Å], Z&nbsp;=&nbsp;2",
11,actinolite,"78–82° (calc), 84–73° (meas)",,,0.0250-0.0270,Actinolite crystal from [[Portugal]],Prismatic (2/m) <br/><small>(same [[H-M symbol]])</small>,perfect along {110}.,,Actinolite,monoclinic crystal system (Q624543),,,,"['Great Soviet Encyclopedia (1926–1947) (Q20078554)', 'Ottův slovník naučný (Q2041543)', 'Granat Encyclopedic Dictionary (Q4532138)', 'Elements of Mineralogy (Q31415025)']",,translucent to transparent,r < v,,science/actinolite,,inert,uneven,/m/017m6t,,,"3.00 (+0.10, -0.05)",,"bladed, fibrous, radial",IMA2012 s.p.,"['redefined mineral (Rd) (Q13406872)', 'approved mineral and/or valid name (A) (Q13406835)']",Actinolite,556.0,vitreous to dull,2781366471,"['18', '11690', '11691', '10473']",5–6,,,Actinolite [Act],ray (Q633620),9.DE.10,9.DE.10,Biaxial (-),,"moderate, yellow to dark green (in stones that are transparent)",n<sub>α</sub> = 1.613–1.628<br/> n<sub>β</sub> = 1.627–1.644<br/> n<sub>γ</sub> = 1.638–1.655,,,space group C2/m (Q104021301),aktinolitt,white,white (Q23444),9.DE.10,VIII/F.10,ferro-actinolite – tremolite series (Q17544805),''C2/m'',[[Monoclinic]],,simple or lamellar,,,
12,acuminite,,,,,,Prismatic (2/m) <br/><small>(same [[H-M symbol]])</small>,Perfect on {001},,,monoclinic crystal system (Q624543),,,,,,Transparent,,,,,,,/m/07gwmr,,,3.295,,Clusters of acute dipyramidal Spearhead shaped crystals,IMA1986-038,approved mineral and/or valid name (A) (Q13406835),,,Vitreous,,"['19', '11693']",3.5,,,Acuminite [Acu],spearhead (Q29477178),3.CC.10,3.CC.10,Biaxial (+),,,n<sub>α</sub> = 1.451 n<sub>β</sub> = 1.453 n<sub>γ</sub> = 1.462 - 1.463,,,,,,,3.CC.10,III/C.01,soro-aluminofluoride minerals (3.CC.) (Q13405116),''C2/c'',[[Monoclinic]],,Contact on {100},Ivigtuut cryolite deposit (Q26453772),"a = 13.223, b = 5.175 <br/>c = 14.251&nbsp;[Å]; β = 11.61°; Z&nbsp;=&nbsp;8","Entity[""Mineral"", ""Acuminite""]"
13,adamite,,,,δ = 0.055,Yellow-green adamite in limonite,Dipyramidal (mmm) <br/>[[H-M symbol]]: (2/m 2/m 2/m),"{101}, good; {010}, poor",,Adamite,orthorhombic crystal system (Q648961),41.06.06.03 <br/>Olivenite group,41.6.6.3,,,,,,8339.0,,,,Uneven to subconchoidal,/m/04qlqy,,,4.32–4.48 measured,,Wedge-like prisms typically in druses and radiating clusters - also smooth botryoidal masses.,,grandfathered mineral (G) (Q13406846),Adamite,1350.0,Vitreous,2778984792,"['21', '11695', '11694']",3.5,"{'amount': '+3.5', 'unit': '1'}",,Adamite [Ad],Gilbert Joseph Adam (Q3105750),8.BB.30,8.BB.30,Biaxial (+/-),May fluoresce and phosphoresce lemon-yellow under SW and LW UV,,"n<sub>α</sub>=1.708 - 1.722, n<sub>β</sub>=1.742 - 1.744, n<sub>γ</sub>=1.763 - 1.773",,,,adamin,white to pale green,,8.BB.30,VII/B.06,olivenite group (Q3777603),''Pnnm'',[[Orthorhombic]],Brittle,,Chañarcillo (Q450443),,"Entity[""Mineral"", ""Adamite""]"
14,adamsite-(y),,,,,Cluster of prismatic white crystals of adamsite from Canada,Pinacoidal ( {{overline|1}} ) <br/><small>(same [[H-M symbol]])</small>,,,Adamsite-(Y),triclinic crystal system (Q376927),,,,,,,,,,,,,/m/07gws7,,,,,,IMA1999-020,approved mineral and/or valid name (A) (Q13406835),,,,,,3.0,"{'amount': '+3', 'unit': '1'}",,Adamsite-(Y) [Ads-Y],Frank Dawson Adams (Q1229902),5.CC.30,5.CC.30,,,,,,,space group P-1 (Q104519742),,,white (Q23444),5.CC.30,V/D.03,carbonate and nitrate class of minerals (Q1073138),''P'' {{overline|1}},[[Triclinic]],,,Poudrette quarry (Q23790564),,
15,adelite,,,,,"Pinkish crystal aggregates of adelite from the Franklin deposit in [[Ogdensburg, New Jersey]]",2 2 2 - Disphenoidal,None Observed,,Adelite,orthorhombic crystal system (Q648961),41.5.1.1,,,"Adelit, ett basiskt arseniat från Nordmarken och Långban (Q40839102)",arsenate mineral,"Transparent, Translucent",,,,,,,/m/07gww2,,,3.73 to 3.79,,"Elongate crystals, massive",,grandfathered mineral (G) (Q13406846),,,"Vitreous, Greasy",2779020651,"['23', '11699']",5,,,Adelite [Ade],hiding (Q30301727),8.BH.35,8.BH.35,"Biaxial (+), colorless (transmitted light)",,,,,,,,,,8.BH.35,VII/B.26,adelite subgroup (Q18002867),P2<sub>1</sub>2<sub>1</sub>2<sub>1</sub>,[[Orthorhombic]],,,"['Långban (Q1002624)', 'Kitteln mine,  Nordmark Odal field (Q26984998)']",,
16,admontite,,,,δ = 0.062,,Prismatic (2/m) <br/><small>(same [[H-M symbol]])</small>,Absent,,Admontite,monoclinic crystal system (Q624543),26.6.3.1,,"1.82 - 1.87, Average = 1.84",,,,None,,,,,"Conchoidal - Fractures developed in brittle materials characterized by smoothly curving surfaces, (e.g. quartz)",/m/07gwxv,,,,,,IMA1978-012,approved mineral and/or valid name (A) (Q13406835),,,,2779737246,"['27', '11704', '11705']",2 - 3 - Gypsum-Calcite,,,Admontite [Amt],Admont (Q359324),6.FA.15,6.FA.15,Biaxial (-),,,n<sub>α</sub> = 1.442 n<sub>γ</sub> = 1.504,,,,,White,white (Q23444),6.FA.15,V/H.17,nesoborate mineral subclass (Q13221579),''P''2<sub>1</sub>/c,[[Monoclinic]],,,,,
17,adranosite,,,,,,Ditetragonal Dipyramidal,,,,tetragonal crystal system (Q503601),,30.4.5.,,,,,,,,,,,,/g/11bwf4hpcr,,,,,IMA2008-057,approved mineral and/or valid name (A) (Q13406835),,,,,,,,,Adranosite [Arn],Adranus (Q366533),,,,,,,,,,,,,,,sulfate class of minerals (Q764802),,Tetragonal,,,La Fossa crater (Q23814805),,
18,aegirine,"Measured: 60° to 90°, Calculated: 68° to 84°",,,δ = 0.037 - 0.061,Aegirine (dark) with minor feldspar (light) from Malawi,Prismatic (2/m) <br/><small>(same [[H-M symbol]])</small>,"Good on {110}, (110) ^ (1 {{overline|1}} 0) ≈87°; parting on {100}",,Aegirine,monoclinic crystal system (Q624543),,65.1.3c.2,,"['Armenian Soviet Encyclopedia (Q2657718)', 'untitled note on aegirine (Q71971916)']",,Translucent to opaque,moderate to strong r > v,,"['science/acmite', 'science/aegirine']",,,Uneven,/m/06hx5z,,"['0100392', '0268401']",3.50 - 3.60,,"Prismatic crystals may be in sprays of acicular crystals, fibrous, in radial concretions",IMA1998 s.p.,approved mineral and/or valid name (A) (Q13406835),Aegirine,545.0,Vitreous to slightly resinous,2781052440,"['10552', '10558', '31']",6,,231.00 g/mol,Aegirine [Aeg],Ægir (Q204927),9.DA.25,9.DA.25,Biaxial (-),,"X = emerald green, deep green; Y = grass-green, deep green, yellow; Z = brownish green, green, yellowish brown, yellow",nα = 1.720 - 1.778 nβ = 1.740 - 1.819 nγ = 1.757 - 1.839,,,space group C2/c (Q103888918),ægirin,Yellowish-grey,,9.DA.25,VIII/F.01,pyroxenes (Q192880),''C2/c'',[[Monoclinic]],Brittle,Simple and lamellar twinning common on {100},"['Låven island (Q26825001)', 'Øvre Eiker (Q110311)']","a = 9.658, b = 8.795 <br/>c = 5.294&nbsp;[Å], β = 107.42°; Z&nbsp;=&nbsp;4",
19,aenigmatite,Measured: 27° to 55°,,,δ = 0.090 - 0.100,"Aenigmatite from Kangerdluarsuk, Greenland",Pinacoidal ( {{overline|1}} ) <br/><small>(same [[H-M symbol]])</small>,Good on {010} and {100},,Aenigmatite,triclinic crystal system (Q376927),,,,Mineralogische studien. 29. Kölbingit. Ainigmatit (Q63778281),"Sapphirine supergroup, single chain inosilicate mineral",Translucent to opaque,r < v; very strong,,,,,Uneven,/m/07hmtp,,,3.81,,"Poorly developed prismatic crystals, occurring as irregular clusters; pseudomonoclinic",IMA1967 s.p.,approved mineral and/or valid name (A) (Q13406835),,563.0,Vitreous to greasy,2778714271,"['33', '11709']",5.5,,,Aenigmatite [Aen],riddle (Q47054),9.DH.40,9.DH.45,Biaxial (+),,X = yellow brown; Y = red-brown; Z = dark brown to black,n<sub>α</sub> = 1.780 - 1.800 n<sub>β</sub> = 1.800 - 1.820 n<sub>γ</sub> = 1.870 - 1.900,,,,ænigmatitt,Reddish brown,brown (Q47071),9.DH.40,VIII/F.14,aenigmatite group (Q3777568),''P'' {{overline|1}},[[Triclinic]],Brittle,Complex by rotation perpendicular to (01 {{overline|1}} ) or about [010] of the pseudomonoclinic cell; polysynthetic,"['Naujakasik (Q28730436)', 'Kangerluarsuk fjord, Ilímaussaq (Q23835341)']","a = 10.415(1), b = 10.840(1) <br/>c = 8.931(1)&nbsp;[Å]; Z&nbsp;=&nbsp;2 <br/>α = 105.107(4)° <br/>β = 96.610(5)° <br/>γ = 125.398(4)°","Entity[""Mineral"", ""Aenigmatite""]"
20,aerinite,63° (calc.),300380248,,,Aerinite from [[Spain]],[[Inosilicate]],,,Aerinite,,,,,"Aërinit, ein neues mineral (Q98099226)",,translucent,δ = 0.07,,,,,,/m/07hn01,,0521569,2.48,,fibrous,IMA1988 s.p.,redefined mineral (Rd) (Q13406872),,,vitreous,2780674261,"['34', '11711']",3,,,Aerinite [Aer],sky blue (Q373160),9.DB.45,,Biaxial (-),,Intense; X = bright blue; Y = Z = pale beige,"n<sub>α</sub>1.510(5), n<sub>β</sub> = 1.560(5), n<sub>γ</sub> = 1.580",,,,,bluish white,,9.DB.45,,inosilicates (Q279440),''P3c1'',[[Trigonal]],,,,"a = 14.690(15), b = 16.872(15) <br/>c = 5.170(15)&nbsp;[Å]; β = 94.75°; Z&nbsp;=&nbsp;1","Entity[""Mineral"", ""Aerinite""]"
21,aerugite,,,,,,Hexagonal scalenohedral ( {{overline|3}} m) <br/>[[H-M symbol]]: ( {{overline|3}} 2/m),,,Aerugite,trigonal crystal system (Q588274),,,,,,Opaque to semitransparent,,,,,,,/m/07hn2j,,,5.85 - 5.95,,Massive to crystalline crusts,IMA1965 s.p.,approved mineral and/or valid name (A) (Q13406835),,,Adamantine,,"['36', '11715']",4,"{'amount': '+4', 'unit': '1'}",,Aerugite [Aru],verdigris (Q2351119),8.BC.15,8.BC.15,,,,,,,space group R-3m (Q15040834),,"light green, greenish white","['bright green (Q15141723)', 'light blue green (Q52681964)']",8.BC.15,VII/B.09,arsenate mineral (Q4796437),''R'' {{overline|3}} m,Trigonal,,,Johanngeorgenstadt (Q57903),,"Entity[""Mineral"", ""Aerugite""]"
22,aeschynite-(ce),,,01837386n,,,[[Oxide minerals]],None,,,orthorhombic crystal system (Q648961),08.03.06.01,,5.19,,Oxide mineral,Transparent to translucent,,,,,,[[Brittle]] - [[conchoidal]],/m/07hn6s,,,4.52,,"[[Acicular (crystal habit)|Acicular]], massive",IMA1987 s.p.,"approved mineral, renamed (Rn) (Q13406860)",,870.0,"[[Adamantine lustre|Adamantine]], resinous to [[wax]]y, sub-metallic; dull when altered",,,5 - 6,,305.70 g/mol,Aeschynite-(Ce) [Aes-Ce],"['shame (Q152282)', 'aeschynite (Q55237823)', 'cerium (Q1385)']",4.DF.05,4.DF.05,Isotropic when metamict,[[Image:Radioactive.svg|25px]] [[Radioactive]],,2.26,,,,,Nearly black to brown,,4.DF.05,IV/D.21,aeschynite (Q55237823),[[Orthorhombic]] <br/>[[H-M symbol]]: (2/m 2/m 2/m) <br/>[[Space group]]: ''Pmnb'',[[Orthorhombic]] <br/>Dipyramidal class,[[Brittle]],,Ilmen Nature Reserve (Q1861705),"a = 11.08, b = 7.56 <br/>c = 5.37&nbsp;[Å]; Z&nbsp;=&nbsp;4","Entity[""Mineral"", ""AeschyniteCerium""]"
23,aeschynite-(nd),,,01837472n,,,,,,,,,,,,,,,,,,,,/m/07hnct,,,,,,IMA1987 s.p.,approved mineral and/or valid name (A) (Q13406835),,872.0,,,,,,,,"['aeschynite (Q55237823)', 'neodymium (Q1388)']",4.DF.05,4.DF.05,,,,,,,,,,,,IV/D.21,aeschynite (Q55237823),,,,,Bayan Obo mine (Q812094),,"Entity[""Mineral"", ""AeschyniteNeodymium""]"
24,aeschynite-(y),,,,,"A fine, well-terminated, complete all-around aeschynite-(Y) crystal from [[Iveland]], Norway",Dipyramidal (mmm) <br/>[[H-M symbol]]: (2/m 2/m 2/m),,,Aeschynite-(Y),orthorhombic crystal system (Q648961),,,,,Rare earth mineral,,,,,,,,/m/07hngp,,,,,,IMA1987 s.p.,"approved mineral, renamed (Rn) (Q13406860)",,871.0,,2780906230,,,,,Aeschynite-(Y),"['aeschynite (Q55237823)', 'yttrium (Q941)']",4.DF.05,4.DF.05,,[[Image:Radioactive.svg|25px]] [[Radioactive]],,,,,,,,,4.DF.05,IV/D.21,aeschynite (Q55237823),''Pmnb'',[[Orthorhombic]],,,,,"Entity[""Mineral"", ""AeschyniteYttrium""]"
25,afghanite,,,,δ = 0.006,"'''Afghanite''' on [[marble]], Sar-e-Sang, [[Badakhshan]], Afghanistan. Size: 3.4 x 3.1 x 2.6 cm.",Ditrigonal pyramidal (3m) <br/>[[H-M symbol]]: (3m),Perfect {10 {{overline|1}} 0},,Afghanite,trigonal crystal system (Q588274),,76.2.5.1,,,Tectosilicate mineral,Transparent,,,,,,Conchoidal,/m/07hnpy,,,2.55 - 2.65,,"Lath shaped crystals, rounded grains",IMA1967-041,approved mineral and/or valid name (A) (Q13406835),,,Vitreous,2778995548,"['41', '11717']",5 {{frac|1|2}} - 6,,,Afghanite [Afg],Afghanistan (Q889),9.FB.05,9.FB.05,Uniaxial (+),[[Image:Radioactive.svg|25px]] [[Radioactive]] 2.28% (K),,n<sub>ω</sub> = 1.523 n<sub>ε</sub> = 1.529,,,space group P31c (Q15040827),,white,white (Q23444),9.FB.05,VIII/J.09,"['complex-sequence cancrinites (Q18013979)', 'zeolite frameworks (Q15889510)', 'gemstone (Q83437)']",''P31c'',[[Trigonal]],,,Ladjuar Medam (Q26452287),"a = 12.796, c = 21.409&nbsp;[Å]; Z&nbsp;=&nbsp;1","Entity[""Mineral"", ""Afghanite""]"
26,afmite,,,,,,,,,Afmite,triclinic crystal system (Q376927),,42.9.3.6,,,,,,,,,,,,/g/11bwptnm11,,,,,IMA2005-025a,approved mineral and/or valid name (A) (Q13406835),,,,,,,,,,French Association of Micromineralogy (Q24049359),8.DD.15,,,,,,,,space group P-1 (Q104519742),,,,,,phosphate class of minerals (Q3092395),,,,,Fumade (Q56677092),,
27,afwillite,Measured: 50° to 56°,,,δ = 0.0167,"Afwillite from Crestmore Quarry, [[Riverside County, California]]",Domatic (m) <br/><small>(same [[H-M symbol]])</small>,"Perfect along [10 {{overline|1}} ], good along [100]",,Afwillite,monoclinic crystal system (Q624543),,52.4.7.1,,"Afwillite, a new hydrous calcium silicate, from Dutoitspan mine, Kimberley, South Africa (Q63874694)",Nesosilicate alteration mineral also sometimes found in hydrated cement paste,Transparent to translucent,''r'' < ''v'',,,,,Conchoidal,/m/07jtb1,,,2.630,,"Prismatic (striated), tabular, radial fibrous, massive",,grandfathered mineral (G) (Q13406846),,,Vitreous,2776773092,"['42', '11719']",3–4,,,Afwillite [Afw],,9.AG.75,9.AG.75,Biaxial (+),Piezoelectric,,n<sub>α</sub> = 1.617 n<sub>β</sub> = 1.620 n<sub>γ</sub> = 1.634,,,,,White,white (Q23444),9.AG.75,VIII/B.22,spurrite-afwillite mineral group (Q12902797),''Cc'',[[Monoclinic]],Brittle,,,"a = 16.278(1), b = 5.6321(4) <br/>c = 13.236(1)&nbsp;[Å]; β = 134.9°; Z&nbsp;=&nbsp;4","Entity[""Mineral"", ""Afwillite""]"
28,agrellite,,,,δ = 0.014,Agrellite showing fluorescence in ultraviolet light,Pinacoidal ( {{overline|1}} ) <br/><small>(same [[H-M symbol]])</small>,perfect [110],,Agrellite,triclinic crystal system (Q376927),,,,,,translucent,,,,,,,/m/026d5s2,,,2.88,,"Lath - shaped like a small, thin plaster lath, rectangular in shape",IMA1973-032,approved mineral and/or valid name (A) (Q13406835),,,pearly,,"['57', '11733']",5.5,,,Agrellite [Are],Stuart Olof Agrell (Q7626925),9.DH.75,9.DH.75,biaxial,,,nα = 1.567 nβ = 1.579 nγ = 1.581,,,,,white,white (Q23444),9.DH.75,VIII/H.15,inosilicates (Q279440),''P'' {{overline|1}},[[Triclinic]],,,,,"Entity[""Mineral"", ""Agrellite""]"
29,agrinierite,,,,,,,,,Agrinierite,orthorhombic crystal system (Q648961),,5.5.1.1,,,,,,,,,,,/m/026cskt,,,,,,IMA1971-046,approved mineral and/or valid name (A) (Q13406835),,,,,,,,,Agrinierite [Agn],,4.GB.05,4.GB.05,,[[Image:Radioactive.svg|25px]] [[Radioactive]],,,,,,,,,,IV/H.02,hydroxide auxiliary subclass of minerals (Q13379369),,,,,,,"Entity[""Mineral"", ""Agrinierite""]"
30,aguilarite,,,,,"Aguilarite - San Carlos Mine, La Luz, [[Guanajuato, Guanajuato|Guanajuato municipality]], Mexico. Specimen height is 3.9 cm.",Prismatic (2/m) <br/><small>(same [[H-M symbol]])</small> {{sfn|Bindi|Pingitore|2013|p|=|21}},None observed,,Aguilarite,orthorhombic crystal system (Q648961),2.4.1.3,,,"Aguilarite, a new species (Q57317468)",,Opaque,,,,,Non-fluorescent,[[Fracture (mineralogy)#Hackly fracture|Hackly]],/m/026csmj,,,,,,,grandfathered mineral (G) (Q13406846),,,Metallic,2776948914,"['59', '11737']",2.5 1–1.5 {{sfn|Bindi|Pingitore|2013|p|=|21}},,,Aguilarite [Agu],Ponciano Aguilar (Q86630395),2.BA.55,2.BA.30b,,,,,,,,,Gray-black,,2.BA.55,II/B.05,eucairite mineral group (Q3777577),''P''2<sub>1</sub>/n {{sfn|Bindi|Pingitore|2013|p|=|21}},[[Monoclinic]],[[Sectile]],,San Carlos Mine (Q86630103),"a = 4.2478(2), b =6.9432(3) <br/>c = 8.0042(5)&nbsp;[Å] <br/>β = 100.103(2)° <br/>Z&nbsp;=&nbsp;4 {{sfn|Bindi|Pingitore|2013|p|=|21}}","Entity[""Mineral"", ""Aguilarite""]"
31,aheylite,,,,,"Size: 3.5×2.3×0.8 cm. Translucent ~0.2 cm spheres of aheylite are perched on dark cassiterite, together with elongated quartz crystals.",[[Phosphate minerals]],"Perfect {001}, {010} good",,Aheylite,triclinic crystal system (Q376927),,42.9.3.5,,,,Transparent in thin flakes,,,,,,Hackly to splintery,/m/026csrn,,,2.84,,"Interlocked crystals in felted and matted aggregates forming botryoidal, spherulitic masses; radiating, prismatic groups",IMA1984-036,approved mineral and/or valid name (A) (Q13406835),,,Porcelaneous to subvitreous,,"['60', '11739']",5 to 5.5,,,Aheylite [Ahe],Allen V. Heyl (Q18697311),8.DD.15,8.DD.15,Biaxial (+),,,~1.63,,,"['triclinic-pedial (Q13364996)', 'space group P-1 (Q104519742)']",,White to greenish white,,8.DD.15,VII/D.15,turquoise mineral group (Q3777846),,[[Triclinic]] <br/>Unknown space group,Brittle,,Huanuni tin mine (Q5926087),"a = 7.885, b = 10.199 <br/>c = 7.672&nbsp;[Å]; α = 110.84° <br/>β = 115.12°, γ = 67.51°; Z&nbsp;=&nbsp;1","Entity[""Mineral"", ""Aheylite""]"
32,ahlfeldite,,,,,"Alfredopetrovite, Ahlfeldite, Chalcomenite",Prismatic (2/m) <br/><small>(same [[H-M symbol]])</small>,,,Ahlfeldite,monoclinic crystal system (Q624543),,,,"Blockit, ein neues Selenerz aus Bolivien (Q98969565)",,,,,,,,,/m/026ct08,,,,,,,grandfathered mineral (G) (Q13406846),,,,,11740,,,,Ahlfeldite [Afe],Friedrich Ahlfeld (Q1440485),4.JH.10,4.JH.10,,,,,cobaltomenite (Q3681861),,space group P2₁/n (Q13365573),,,"['bright green (Q15141723)', 'white (Q23444)']",4.JH.10,IV/K.07,cobaltomenite mineral group (Q3777660),''P''2<sub>1</sub>/m,[[Monoclinic]],,,,,"Entity[""Mineral"", ""Ahlfeldite""]"
33,aikinite,,,,,,Dipyramidal (mmm) <br/>[[H-M symbol]]: (2/m 2/m 2/m),{010} indistinct,,Aikinite,,3.4.5.1,,,,,Opaque,,,,,,,/m/083wyx,,,"6.1–6.8, Average = 6.44",,"Acicular, massive",,grandfathered mineral (G) (Q13406846),,313.0,Metallic,,"['63', '11745']",2-2.5,,575.92 g/mol,Aikinite [Aki],Arthur Aikin (Q708372),2.HB.05a,2.HB.05a,,Not radioactive,,,,,,aikinitt,Grayish black,,2.HB.05a,II/E.30,"['aikinite - bismuthinite sulfosalt series (Q18007218)', 'meneghinite mineral group (Q3777534)']",''Pnma'',[[Orthorhombic]],,,Berezovskoe gold deposit (Q12082171),"a = 11.297, b = 11.654 <br/>c = 4.061&nbsp;[Å], Z&nbsp;=&nbsp;4","Entity[""Mineral"", ""Aikinite""]"
34,aiolosite,,,,,,,,,Aiolosite,hexagonal crystal system (Q663314),,,,,,,,,,,,,,/g/11bwptpg78,,,,,IMA2008-015,approved mineral and/or valid name (A) (Q13406835),,,,,,,,,,Aiolos (Q406388),7.BD.20,,,,,,,,,,,,,,hedyphane mineral group (Q3777583),,,,,La Fossa crater (Q23814805),,
35,ajoite,Measured: 68° to 80°,,,δ = 0.091,Bluish ajoite [[Inclusion (mineral)|inclusion]] in a colourless quartz crystal,Pinacoidal ( {{overline|1}} ) <br/><small>(same [[H-M symbol]])</small>,Perfect on {{mset|010}},,Ajoite,triclinic crystal system (Q376927),78.05.01.011,78.5.1.1,,"Ajoite, a new hydrous aluminum copper silicate (Q56424101)",,Translucent,,,,,,,/m/0d3536,,,2.96,,Sprays of bladed prismatic crystals,,approved mineral and/or valid name (A) (Q13406835),,,Vitreous,2778663414,"['66', '11749']",{{frac|3|1|2}},,,'''Ajoite''' [Aj],Ajo (Q413082),9.EA.70,9.EA.70,Biaxial (+),,X: very light bluish green; Y and Z: brilliant bluish green,"n<sub>α</sub> = 1.550, n<sub>β</sub> = 1.583, n<sub>γ</sub> = 1.641",,Decomposed by acids,,,Greenish white,,9.EA.70 (10 ed) <br /><small>8/D.07-10 (8 ed)</small>,VIII/D.07,phyllosilicates (Q429681),''P'' {{overline|1}},[[Triclinic]],,,New Cornelia mine (Q7006696),"a = 13.63, b = 14.5 <br/>c = 13.62&nbsp;[Å]; α = 107.16° <br/>β = 105.45°, γ = 110.57°; Z&nbsp;=&nbsp;1","Entity[""Mineral"", ""Ajoite""]"
36,akaganeite,,,,,"A piece of the mineral akaganeite. Exhibit of the [[Earth and Man National Museum|""Earth and Man"" Museum]] in Sofia, Bulgaria. Discovered in Kaskasnyunchorr, [[Khibiny Massif]], [[Kola Peninsula]], [[Russia]]",Prismatic (2/m) <br/><small>(same [[H-M symbol]])</small>,,,Akaganeite,monoclinic crystal system (Q624543),,,,,,"Transparent, translucent",,,,,,,/m/08_fnq,,,3.52,,,IMA1962-004,"['approved mineral and/or valid name (A) (Q13406835)', 'approved mineral, renamed (Rn) (Q13406860)']",,,Earthy,2778597531,"['67', '11751']",,,,Akaganeite [Akg],Akagane mine (Q28843373),4.DK.05,4.DK.05,,,,,,,,,Brownish yellow,,4.DK.05,IV/F.06,oxide class of minerals (Q945532),''I2/m'',[[Monoclinic]],,,,"a = 10.561, b = 3.031 <br/>c = 10.483&nbsp;[Å]; β = 90.63°; Z&nbsp;=&nbsp;1",
37,akaogiite,,,,,,,,,,monoclinic crystal system (Q624543),,,,,,,,,,,,,,/g/11bwptmrh7,,,,,IMA2007-058,approved mineral and/or valid name (A) (Q13406835),,,,2780126515,,,,,,Masaki Akaogi (Q55646725),,,,,,,,,,,,,,,"['oxide class of minerals (Q945532)', 'titanium dioxide (Q193521)']",,,,,"['Nördlinger Ries (Q538553)', 'Otting (Q502887)', 'Amerdingen (Q430649)', 'Riesbürg (Q285812)']",,
38,akatoreite,,,,,,,,,Akatoreite,triclinic crystal system (Q376927),,57.2.3.1,,,,,,,,,,,/m/026pn0b,,,,,,IMA1969-015,approved mineral and/or valid name (A) (Q13406835),,,,,,,,,,Akatore Creek (Q32115846),9.BH.15,9.BH.15,,,,,,,space group P-1 (Q104519742),,,,,VIII/C.35,sorosilicates (Q11515488),,,,,,,"Entity[""Mineral"", ""Akatoreite""]"
39,akdalaite,,,,,,,,,,hexagonal crystal system (Q663314),,,,,,,,,,,,,/m/026pn0p,,,,,,IMA1969-002,approved mineral and/or valid name (A) (Q13406835),,,,2779404746,,,,,,Peski Akdala (Q27353846),4.FL.70,4.FL.05,,,,,,,,,,,,IV/F.09,nolanite mineral group (Q103839022),,,,,Kara-Oba tungsten-molybdenum deposit (Q28648965),,"Entity[""Mineral"", ""Akdalaite""]"
40,akermanite,,,,δ = 0.008,"Åkermanite (yellowish brown), [[calcite]] (blue), [[foshagite]] ([[hillebrandite]] variety, fibrous), [[tilleyite]] (creamy)",Scalenohedral ( {{overline|4}} 2m) <br/>[[H-M symbol]]: ( {{overline|4}} 2m),"Distinct on {001}, poor on {110}",,Åkermanite,tetragonal crystal system (Q503601),55.4.1.1 (8 ed),55.4.1.1,,,,"Transparent, translucent",,8369.0,science/akermanite,,,"Irregular/ uneven, conchoidal",/m/03cqk90,,,2.944,,,,grandfathered mineral (G) (Q13406846),,,"Vitreous, resinous",2778899072,11756,5 - 6,,,Åkermanite [Åk],Anders Richard Åkerman (Q86564122),9.BB.10,9.BB.10,Uniaxial (+),,,n<sub>ω</sub> = 1.632 n<sub>ε</sub> = 1.640,gehlenite (Q418483),,space group P-42₁m (Q15021066),,White,white (Q23444),9.BB.10,VIII/C.02,åkermanite-gehlenite series (Q18182641),''P'' {{overline|4}} 2<sub>1</sub>m,[[Tetragonal crystal system|Tetragonal]],Brittle,,,a = 7.8288(8) <br/>c = 5.0052(2)&nbsp;[Å]; Z&nbsp;=&nbsp;2,
41,akhtenskite,,,,,,[[Oxide mineral]],Distinct on {001},,,hexagonal crystal system (Q663314),,,,,,Opaque,,,,,,,/m/043m1m4,,,4.78 (calculated),,Flaky polycrystalline aggregates,IMA1982-072,approved mineral and/or valid name (A) (Q13406835),,,,,11758,,,,Akhtenskite [Akh],,4.DB.15b,4.DB.15b,Uniaxial,,,,,,,,Black,black (Q23445),4.DB.15b,IV/D.10,ramsdellite mineral group (Q12902855),Hexagonal <br/>[[H-M symbol]]: (6/m 2/m 2/m) <br/>[[Space group]]: ''P''6<sub>3</sub>/mmc,[[Hexagonal crystal system|Hexagonal]] <br/>Dihexagonal dipyramidal class,,,,"a = 2.84, c = 4.6&nbsp;[Å]; Z&nbsp;=&nbsp;1","Entity[""Mineral"", ""Akhtenskite""]"
42,akimotoite,,,,,,Rhombohedral ( {{overline|3}} ) <br/>[[H-M symbol]]: ( {{overline|3}} ),perfect (0001),,,trigonal crystal system (Q588274),,,,,,Transparent,,,,,,,/m/043pjv8,,,3.81(calculated),,,IMA1997-044,approved mineral and/or valid name (A) (Q13406835),,,[[vitreous lustre|vitreous]],,,,,,Akimotoite [Aki],Shun'ichi Akimoto (Q11595138),4.CB.05,9.DA.05,,,,,,,space group R-3 (Q15040797),,white or colorless,,4.CB.05,IV/C.05,ilmenite mineral group (Q3777599),''R'' {{overline|3}},[[Trigonal]],,,Tenham meteorite (Q7699844),"a = 4.7284, c = 13.5591&nbsp;[Å]; Z&nbsp;=&nbsp;6","Entity[""Mineral"", ""Akimotoite""]"
43,akrochordite,,,,,"Bright green, vitreous, cluster of [[eveite]] (under 0.5&nbsp;mm) and brown, subhedral akrochordite in a contrasting, pink, granular carbonate matrix",Prismatic (2/m) <br/><small>(same [[H-M symbol]])</small>,"Perfect. On {010} , perfect; a second, perpendicular to the first.",,Akrochordite,monoclinic crystal system (Q624543),,,,"Akrochordit, ett nytt mineral från Långbans gruvor (Q108314542)",,Translucent,,,,,,,/m/07kb6z2,,,,,,,grandfathered mineral (G) (Q13406846),,,"Sub-Vitreous, resinous, dull",,11760,{{frac|3|1|2}},,,Akrochordite [Akr],,8.DD.10,8.DD.10,,,,,,,,,,,8.DD.10,VII/D.16,arsenate mineral (Q4796437),''P''2<sub>1</sub>/c,[[Monoclinic]],Brittle,,Långban (Q1002624),,"Entity[""Mineral"", ""Akrochordite""]"
44,aksaite,Measured = 88°; Calculated = 78°,,,δ = 0.055,,[[Nesoborates]],Distinct/Good; Probable on {100} and {010},,,orthorhombic crystal system (Q648961),26.6.4.1,,,,,Transparent to translucent,None,,,,,,/m/026pn21,,,,,,IMA1967 s.p.,approved mineral and/or valid name (A) (Q13406835),,,,,,2.5,,,Aksaite [Aks],Aksai valley (Q51157260),6.FA.05,6.FA.05,Biaxial (-),,,,,,,,White,white (Q23444),6.FA.05,V/H.17,nesoborate mineral subclass (Q13221579),Orthorhombic <br/>[[H-M symbol]]: (2/m 2/m 2/m) <br/>[[Space group]]: ''P''bca,[[Orthorhombic]] <br/>Dipyramidal class,,,Chelkar salt dome (Q26689982),,"Entity[""Mineral"", ""Aksaite""]"
45,aktashite,,,,,Gray aktashite is richly dispersed on matrix,Pyramidal (3) <br/>[[H-M symbol]]: (3),,,Aktashite,trigonal crystal system (Q588274),,,,,,,,,,,,,/m/07k63ms,,,,,,IMA2008 s.p.,"['redefined mineral (Rd) (Q13406872)', 'published without approval (N) (Q16219310)']",,,,,11764,,,1667.51 g/mol,Aktashite [Ats],Aktash (Q1150567),2.GA.30,2.GA.30,,,,,,,,,,,2.GA.30,II/C.12,nowackiite mineral group (Q3777771),''R3'',Trigonal,,,,,"Entity[""Mineral"", ""Aktashite""]"
46,alabandite,,,,,"Group of octahedral alabandite crystals partially coated with pink [[rhodochrosite]], from Uchucchacua Mine, Oyon, Lima, [[Peru]] (size: 60 mm x 59 mm x 46 mm, 204 g)",Hexoctahedral (m {{overline|3}} m) <br/>[[H-M symbol]]: (4/m {{overline|3}} 2/m),Perfect on {100},,Alabandite,,2.8.1.4,,,,,"Opaque, translucent in thin fragments",,,,,,"Irregular, uneven",/m/03d74_z,,,4.053,,mostly massive or granular; cubic or octahedral crystals to 1 cm,,grandfathered mineral (G) (Q13406846),,1413.0,Sub-metallic,2780613029,89,3.5 to 4,,,Alabandite [Abd],manganese sulfide (Q419893),2.CD.10,2.CD.10,Isotropic,,,n = 2.70,,,,,Green,green (Q3133),2.CD.10 (10 ed) <br /><small>II/C.15-30 (8 ed)</small>,II/C.15,"['galena mineral group (Q3777700)', 'manganese sulfide (Q419893)']",''F''m {{overline|3}} m,[[Cubic crystal system|Cubic]],Brittle,Lamellar {111},Săcărâmb (Q714125),a = 5.2236&nbsp;Å; Z&nbsp;=&nbsp;4,"Entity[""Mineral"", ""Alabandite""]"
47,alacranite,,,,0.1300,"Alacránite from former Kateřina Mine, Radvanice, Trutnov District, [[Czech Republic]] (1999)",Prismatic (2/m) <br/><small>(same [[H-M symbol]])</small>,Imperfect on {100},,Alacránite,monoclinic crystal system (Q624543),,2.8.22.,,,,Transparent to translucent,,,,,,,/m/07kcv0h,,,3.4 - 3.46,,Equant grains,IMA1985-033,"['approved mineral and/or valid name (A) (Q13406835)', 'approved mineral, renamed (Rn) (Q13406860)']",,,"Vitreous, resinous, greasy",2781440739,"['91', '11785']",1.5,,,Alacranite [Acr],"Alacrán mine, Alacrán (Q23655678)",2.FA.20,2.FA.20,Biaxial (+),,,n<sub>α</sub> = 2.390(1) n<sub>γ</sub> = 2.520(2),bonazziite (Q19810684),,,,Yellow-orange,amber (Q679355),2.FA.20,II/F.02,sulfide class of minerals (Q927407),''P2/c'',[[Monoclinic]],Brittle,,"['Alacrán mine, Alacrán (Q23655678)', 'Uzon (Q1374401)']","a = 9.942, b = 9.601 <br/>c = 9.178&nbsp;[Å]; β = 101.94°; Z&nbsp;=&nbsp;2","Entity[""Mineral"", ""Alacranite""]"
48,alamosite,65° (meas.),,,δ = 0.021,Transparent crystals of alamosite in the matrix of [[leadhillite]] and [[melanotekite]],Prismatic (2/m) <br/><small>(same [[H-M symbol]])</small>,{010} perfect,,Alamosite,monoclinic crystal system (Q624543),65.7.1.1,,,"Alamosite, a new lead silicate from Mexico (Q57317535)",,Transparent to translucent,,,,,,,/m/026h9b1,,,6.49,,,,grandfathered mineral (G) (Q13406846),,,Adamantine,,"['93', '11789']",4.5,,,Alamosite [Aam],,9.DO.20,9.DO.20,Biaxial (-),,,"n<sub>α</sub> = 1.947, n<sub>β</sub> = 1.961, n<sub>γ</sub> = 1.968",,,,,White,white (Q23444),9.DO.20,VIII/F.32,inosilicates (Q279440),''P''2/c,[[Monoclinic]],,,,"a = 11.209, b = 7.041 <br/>c = 12.22&nbsp;[Å]; β = 113.15°; Z&nbsp;=&nbsp;12","Entity[""Mineral"", ""Alamosite""]"
49,alarsite,,,,,Alarsite crystals found at Tolbachik,aluminium arsenate,,,Alarsite,trigonal crystal system (Q588274),,,,,,,,,,,,,/m/026d9cz,,,3.32.,,,IMA1993-003,approved mineral and/or valid name (A) (Q13406835),,,vitreous luster,,94,5-5.5,,,Alarsite [Ars],"['chemical composition (Q1263816)', 'aluminium (Q663)', 'arsenic (Q871)']",8.AA.05,8.AA.05,,,,nω = 1.596 and nε = 1.608.,,,,,,white (Q23444),,VII/A.01,"['berlinite mineral group (Q3777625)', 'arsenate mineral (Q4796437)', 'aluminium arsenate (Q4069946)']",''P3<sub>1</sub>21'' (no. 152) or ''P3<sub>2</sub>21'' (no. 154),trigonal,,,Great Fissure eruption (Q16627552),,"Entity[""Mineral"", ""Alarsite""]"
50,albite,85–90° (low); 52–54° (high),300209712,,δ = 0.010,{{ubl|Albite from Crete|(scale |=| |convert|1|in|abbr|=|on|)}} {{convert|1|in|abbr|=|on}} ),{{ubl|Pinacoidal (|overline|1|)|(same [[H-M symbol]])}} {{overline|1}} ),"Perfect on {001}, very good on {010}, imperfect on {110}",,Albite,triclinic crystal system (Q376927),,76.1.3.1,,Underfökning af nagra i grannskapet af Fahlun funna fossilier (Q34107163),"Mineral, Na-feldspar, Na-silicate, tectosilicate",Transparent to translucent,r < v weak,7533.0,"['science/albite', 'topic/peristerite', 'science/cleavelandite']",,,Uneven to conchoidal,/m/03_56p,,,2.60–2.65,1815335,"Crystals commonly tabular, divergent aggregates, granular, cleavable massive",,grandfathered mineral (G) (Q13406846),Albite,612.0,"Vitreous, typically pearly on cleavages",2775859737,"['96', '11794', '11795', '10463']",6–6.5,,,Albite [Ab],white (Q23444),9.FA.35,9.FA.35,Biaxial (+),Low- and high-temperature structural modifications are recognized,,n<sub>α</sub> = 1.528–1.533 n<sub>β</sub> = 1.532–1.537 n<sub>γ</sub> = 1.538–1.542,"['anorthite (Q244994)', 'moonstone (Q430034)']",,triclinic-pinacoidal (Q13365008),albitt,White,white (Q23444),9.FA.35,VIII/J.07,"['alkali feldspar (Q3735255)', 'plagioclase (Q714830)']",''C'' {{overline|1}},[[Triclinic]],Brittle,"Common giving polysynthetic striae on {001} or {010}also contact, simple and multiple",,"{{ubl|a |=| 8.16, b = 12.87|c |=| 7.11&nbsp;[Å]; α = 93.45°|β |=| 116.4°, γ = 90.28°; Z&nbsp;=&nbsp;4}}","Entity[""Mineral"", ""Albite""]"
51,albrechtschraufite,,,,,,,,,,triclinic crystal system (Q376927),,,,,,,,,,,,,/m/07kdtq_,,,,,,IMA1983-078,approved mineral and/or valid name (A) (Q13406835),,,,,,,"{'amount': '+2.75', 'unit': '1', 'upperBound': '+3', 'lowerBound': '+2.5'}",,,Albrecht Schrauf (Q2639955),5.ED.15,5.ED.15,,,,,,,,,,,,V/F.04,carbonate and nitrate class of minerals (Q1073138),,,,,Jáchymov (Q830418),,"Entity[""Mineral"", ""Albrechtschraufite""]"
52,aldermanite,,,01739582n,,,[[Phosphate minerals]],,,Aldermanite,orthorhombic crystal system (Q648961),,,,,,,,,,,,,/m/07kbj9j,,,2.1,,,IMA1980-044,"['approved mineral and/or valid name (A) (Q13406835)', 'redefined mineral (Rd) (Q13406872)']",,,,,"['104', '11811']",2,,,Aldermanite [Adm],Arthur Richard Alderman (Q15138588),8.DE.35,8.DE.35,,,,,,,,,,,,VII/D.17,phosphate class of minerals (Q3092395),,,,,,,"Entity[""Mineral"", ""Aldermanite""]"
53,aleksite,,,01739592n,,Alkesite on matrix,3m,,,Aleksite,trigonal crystal system (Q588274),,,,,,,,,,,,,/m/07kczgr,,,7.80,,,IMA1977-038,approved mineral and/or valid name (A) (Q13406835),,,metallic,,,2.5,"{'amount': '+2', 'unit': '1'}",,Aleksite [Alk],,2.GC.40a,2.GC.40a,,,,,,,,,pale green,,,II/D.12,sulfosalt subclass of minerals (Q416949),''P {{overline|3}} m1'' (no. 164),Trigonal,,,,,"Entity[""Mineral"", ""Aleksite""]"
