Repository: Triansh/Mineral-data-collection

# IRE Major Project

### Collecting Domain specific data from wiki

### Resources
* https://github.com/siznax/wptools/wiki/Examples
* https://monashdatafluency.github.io/python-web-scraping/section-3-API-based-scraping/
* https://towardsdatascience.com/how-to-build-your-own-datasets-or-corpora-from-wikipedia-3eb35d78baac
*

File: data/wikipedia/mineral-clean-1.csv (part 1 of 15)
Unnamed: 0	name	category	formula	strunz	system	symmetry	unit cell	color	cleavage	fracture	mohs	luster	opticalprop	streak	gravity	diaphaneity	refractive	class	birefringence	habit
0	Abelsonite [Abl]	Organic minerals	C<sub>31</sub>H<sub>32</sub>N<sub>4</sub>Ni	10.CA.20	Triclinic	P {{overline|1}} (No. 2) {{sfn|Hummer|Noll|Hazen|Downs|2017|pp|=|1129-1132}}	a = 8.508, b = 11.185 Å<br>c = 7.299&nbsp;[Å], α = 90.85°<br>β = 114.1°, γ = 79.99° <br/>Z&nbsp;=&nbsp;1	Pink-purple, dark greyish purple, pale purplish red, reddish brown	Probable on {11 {{overbar|1}} }	Fragile	2&ndash;3	Adamantine, sub-metallic	Biaxial	Pink	1.45	Semitransparent				
1	Abenakiite-(Ce) [Abk-Ce]	Silicate, Cyclosilicate	Na<sub>26</sub>Ce<sub>6</sub>(SiO<sub>3</sub>)<sub>6</sub>(PO<sub>4</sub>)<sub>6</sub>(CO<sub>3</sub>)<sub>6</sub>(S<sup>4+</sup>O<sub>2</sub>)O	9.CK.10	Trigonal crystal system,Trigonal	''R'' {{overline|3}}	a = 16.02, c = 19.76&nbsp;[Å], Z&nbsp;=&nbsp;3	Pale brown	{0001}, poor	Conchoidal	4-5	Vitreous	Uniaxial (-)	White	3.21 (meas.), 3.27 (calc.)		nω=1.59, nε=1.57	Rhombohedral ( {{overline|3}} ) <br/>[[H-M symbol]]: ( {{overline|3}} )		
2	Abernathyite [Abn]	Arsenate minerals	K(UO<sub>2</sub>)(AsO<sub>4</sub>)·3H<sub>2</sub>O	8.EB.15	Tetragonal crystal system,Tetragonal	''P4/ncc''	a = 7.176, c = 18.126&nbsp;[Å] <br/>Z&nbsp;=&nbsp;4	Yellow	Perfect on {001}		2.5–3	Sub-Vitreous, resinous, waxy, greasy	Uniaxial (-)	Pale yellow	3.32 (measured) 3.572 (calculated)	Transparent	n<sub>ω</sub> = 1.597 – 1.608<br>n<sub>ε</sub> = 1.570	Ditetragonal dipyramidal (4/mmm) <br/>[[H-M symbol]]: (4/m 2/m 2/m)	δ = 0.027 – 0.038	
3	Abhurite [Abh]	Halide mineral	Sn<sub>21</sub>O<sub>6</sub>(OH)<sub>14</sub>Cl<sub>16</sub>	3.DA.30	Trigonal	''R32''	a = 10.0175 Å, c = 44.014 Å; Z=3	Colorless	None	Hackly	2		Uniaxial (+)	White	4.42	Transparent	n<sub>ω</sub> = 2.060 n<sub>ε</sub> = 2.110	Trapezohedral (32) <br/>[[H-M symbol]]: (32)	δ = 0.050	Platy, thin crystals, cryptocrystalline crusts
4	Abramovite [Abm]	Sulfide minerals,Sulfides and Sulfosalt minerals,Sulfosalts	[[Lead|Pb]]<sub>2</sub>[[Tin|Sn]][[Indium|In]][[Bismuth|Bi]][[Sulfur|S]]<sub>7</sub>	2.HF.25a (10th edition)	Triclinic	''P'' {{overline|1}}	a = 23.4&nbsp;[[Ångstrom|Å]], b = 5.77&nbsp;Å <br/>c = 5.83&nbsp;Å; α = 89.1° <br/>β = 89.9°, γ = 91.5°; Z&nbsp;=&nbsp;4	Silver gray	Perfect on {100}			Metallic		Black		Opaque		Pinacoidal ( {{overline|1}} ) <br/><small>(same [[H-M symbol]])</small>		Encrustations - Forms crust-like aggregates on matrix
6	Acanthite [Aca]	Sulfide mineral	Ag<sub>2</sub>S	2.BA.30a	Monoclinic	''P''2<sub>1</sub>/n	a = 4.229&nbsp;Å, b = 6.931&nbsp;Å <br/>c = 7.862&nbsp;Å; β = 99.61°; Z&nbsp;=&nbsp;4	Iron-black	Indistinct	Uneven	2.0 - 2.5	Metallic		Black	7.20 - 7.22	Opaque		Prismatic (2/m) <br/><small>(same [[H-M symbol]])</small>		Primary crystals rare, prismatic to long prismatic, elongated along [001], may be tubular; massive. Commonly paramorphic after the cubic high-temperature phase (“argentite”), of original cubic or octahedral habit
7	Achávalite [Ahv]	Selenide mineral	(Fe,Cu)Se	2.CC.05	Hexagonal crystal system,Hexagonal	''P''6<sub>3</sub>/mmc	a = 3.636, c = 5.946&nbsp;[Å], Z&nbsp;=&nbsp;2	Dark grey			2.5	Metallic		Grey-black	6.53	Opaque		Dihexagonal dipyramidal (6/mmm) <br/>[[H-M symbol]]: (6/m 2/m 2/m)		
8	Actinolite [Act]	Inosilicates	Ca<sub>2</sub>(Mg<sub>4.5-2.5</sub>Fe<sup>2+</sup><sub>0.5-2.5</sub>) <br/>Si<sub>8</sub>O<sub>22</sub>(OH)<sub>2</sub>	9.DE.10	Monoclinic	''C2/m''		pale to dark green, yellowish green and black. White or grey when in asbestos	perfect along {110}.	uneven	5–6	vitreous to dull	Biaxial (-)	white	3.00 (+0.10, -0.05)	translucent to transparent	n<sub>α</sub> = 1.613–1.628<br/> n<sub>β</sub> = 1.627–1.644<br/> n<sub>γ</sub> = 1.638–1.655	Prismatic (2/m) <br/><small>(same [[H-M symbol]])</small>	0.0250-0.0270	bladed, fibrous, radial
9	Acuminite [Acu]	Halide mineral	SrAlF<sub>4</sub>OH·(H<sub>2</sub>O)	3.CC.10	Monoclinic	''C2/c''	a = 13.223, b = 5.175 <br/>c = 14.251&nbsp;[Å]; β = 11.61°; Z&nbsp;=&nbsp;8	White	Perfect on {001}		3.5	Vitreous	Biaxial (+)		3.295	Transparent	n<sub>α</sub> = 1.451 n<sub>β</sub> = 1.453 n<sub>γ</sub> = 1.462 - 1.463	Prismatic (2/m) <br/><small>(same [[H-M symbol]])</small>		Clusters of acute dipyramidal Spearhead shaped crystals
11	Adamsite-(Y) [Ads-Y]		NaY(CO<sub>3</sub>)<sub>2</sub>·6H<sub>2</sub>O	5.CC.30	Triclinic	''P'' {{overline|1}}					3.0							Pinacoidal ( {{overline|1}} ) <br/><small>(same [[H-M symbol]])</small>		
12	Adelite [Ade]	Adelite-descloizite group	CaMg(AsO<sub>4</sub>)(OH)	8.BH.35	Orthorhombic	P2<sub>1</sub>2<sub>1</sub>2<sub>1</sub>		Colourless, white, grey, bluish grey, yellowish grey, yellow, pale green, pinkish brown, brown	None Observed		5	Vitreous, Greasy	Biaxial (+), colorless (transmitted light)		3.73 to 3.79	Transparent, Translucent		2 2 2 - Disphenoidal		Elongate crystals, massive
13	Admontite [Amt]	Nesoborates	MgB<sub>6</sub>O<sub>10</sub>·7H<sub>2</sub>O or <br/>[[Magnesium|Mg]][[Boron|B]]<sub>6</sub>[[Oxygen|O]]<sub>7</sub>(O[[Hydrogen|H]])<sub>6</sub>·4H<sub>2</sub>O	6.FA.15	Monoclinic	''P''2<sub>1</sub>/c		colorless	Absent	Conchoidal - Fractures developed in brittle materials characterized by smoothly curving surfaces, (e.g. quartz)	2 - 3 - Gypsum-Calcite		Biaxial (-)	White			n<sub>α</sub> = 1.442 n<sub>γ</sub> = 1.504	Prismatic (2/m) <br/><small>(same [[H-M symbol]])</small>	δ = 0.062	
14	Aegirine [Aeg]	Silicate mineral, pyroxene	{{sodium}} {{iron}} <sup>3+</sup>[ {{silicon}} <sub>2</sub> {{oxygen}} <sub>6</sub>]	9.DA.25	Monoclinic	''C2/c''	a = 9.658, b = 8.795 <br/>c = 5.294&nbsp;[Å], β = 107.42°; Z&nbsp;=&nbsp;4	Dark Green, Greenish Black	Good on {110}, (110) ^ (1 {{overline|1}} 0) ≈87°; parting on {100}	Uneven	6	Vitreous to slightly resinous	Biaxial (-)	Yellowish-grey	3.50 - 3.60	Translucent to opaque	nα = 1.720 - 1.778 nβ = 1.740 - 1.819 nγ = 1.757 - 1.839	Prismatic (2/m) <br/><small>(same [[H-M symbol]])</small>	δ = 0.037 - 0.061	Prismatic crystals may be in sprays of acicular crystals, fibrous, in radial concretions
15	Aenigmatite [Aen]	Inosilicates	Na<sub>2</sub>Fe<sup>2+</sup><sub>5</sub>TiSi<sub>6</sub>O<sub>20</sub>	9.DH.40	Triclinic	''P'' {{overline|1}}	a = 10.415(1), b = 10.840(1) <br/>c = 8.931(1)&nbsp;[Å]; Z&nbsp;=&nbsp;2 <br/>α = 105.107(4)° <br/>β = 96.610(5)° <br/>γ = 125.398(4)°	Velvet-black	Good on {010} and {100}	Uneven	5.5	Vitreous to greasy	Biaxial (+)	Reddish brown	3.81	Translucent to opaque	n<sub>α</sub> = 1.780 - 1.800 n<sub>β</sub> = 1.800 - 1.820 n<sub>γ</sub> = 1.870 - 1.900	Pinacoidal ( {{overline|1}} ) <br/><small>(same [[H-M symbol]])</small>	δ = 0.090 - 0.100	Poorly developed prismatic crystals, occurring as irregular clusters; pseudomonoclinic
16	Aerinite [Aer]	Inosilicate	Ca<sub>4</sub>(Al,Fe,Mg)<sub>10</sub>Si<sub>12</sub>O<sub>35</sub>(OH)<sub>12</sub>CO<sub>3</sub>·12H<sub>2</sub>O	9.DB.45	Trigonal	''P3c1''	a = 14.690(15), b = 16.872(15) <br/>c = 5.170(15)&nbsp;[Å]; β = 94.75°; Z&nbsp;=&nbsp;1	Blue to blue-green			3	vitreous	Biaxial (-)	bluish white	2.48	translucent	n<sub>α</sub>1.510(5), n<sub>β</sub> = 1.560(5), n<sub>γ</sub> = 1.580			fibrous
17	Aerugite [Aru]	Arsenate minerals	Ni<sub>9</sub>(AsO<sub>4</sub>)<sub>2</sub>AsO<sub>6</sub>	8.BC.15	Trigonal	''R'' {{overline|3}} m		Grass green, blue-green			4	Adamantine		light green, greenish white	5.85 - 5.95	Opaque to semitransparent		Hexagonal scalenohedral ( {{overline|3}} m) <br/>[[H-M symbol]]: ( {{overline|3}} 2/m)		Massive to crystalline crusts
18	Aeschynite-(Ce) [Aes-Ce]	Oxide minerals	(Ce,Ca,Fe,Th)(Ti,Nb)<sub>2</sub>(O,OH)<sub>6</sub>	4.DF.05	Orthorhombic  Dipyramidal class	[[Orthorhombic]] <br/>[[H-M symbol]]: (2/m 2/m 2/m) <br/>[[Space group]]: ''Pmnb''	a = 11.08, b = 7.56 <br/>c = 5.37&nbsp;[Å]; Z&nbsp;=&nbsp;4	Brown, light brown, brownish black, yellow, black	None	[[Brittle]] - [[conchoidal]]	5 - 6	[[Adamantine lustre|Adamantine]], resinous to [[wax]]y, sub-metallic; dull when altered	Isotropic when metamict	Nearly black to brown	4.52	Transparent to translucent	2.26			[[Acicular (crystal habit)|Acicular]], massive
20	Aeschynite-(Y)	Oxide mineral	(Y,Ca,Fe,Th)(Ti,Nb)<sub>2</sub>(O,OH)<sub>6</sub>	4.DF.05	Orthorhombic	''Pmnb''												Dipyramidal (mmm) <br/>[[H-M symbol]]: (2/m 2/m 2/m)		
21	Afghanite [Afg]	Tectosilicate 	(Na,K)<sub>22</sub>Ca<sub>10</sub>[Si<sub>24</sub>Al<sub>24</sub>O<sub>96</sub>](SO<sub>4</sub>)<sub>6</sub>Cl<sub>6</sub>	9.FB.05	Trigonal	''P31c''	a = 12.796, c = 21.409&nbsp;[Å]; Z&nbsp;=&nbsp;1	light blue, dark blue	Perfect {10 {{overline|1}} 0}	Conchoidal	5 {{frac|1|2}} - 6	Vitreous	Uniaxial (+)	white	2.55 - 2.65	Transparent	n<sub>ω</sub> = 1.523 n<sub>ε</sub> = 1.529	Ditrigonal pyramidal (3m) <br/>[[H-M symbol]]: (3m)	δ = 0.006	Lath shaped crystals, rounded grains
22	Afwillite [Afw]	Nesosilicates	Ca<sub>3</sub>(SiO<sub>3</sub>OH)<sub>2</sub>·2H<sub>2</sub>O	9.AG.75	Monoclinic	''Cc''	a = 16.278(1), b = 5.6321(4) <br/>c = 13.236(1)&nbsp;[Å]; β = 134.9°; Z&nbsp;=&nbsp;4	Colorless, white	Perfect along [10 {{overline|1}} ], good along [100]	Conchoidal	3–4	Vitreous	Biaxial (+)	White	2.630	Transparent to translucent	n<sub>α</sub> = 1.617 n<sub>β</sub> = 1.620 n<sub>γ</sub> = 1.634	Domatic (m) <br/><small>(same [[H-M symbol]])</small>	δ = 0.0167	Prismatic (striated), tabular, radial fibrous, massive
23	Agardite-(Y) agardite-(Ce) agardite-(Nd) agardite-(La)	Arsenate minerals	(REE,Ca)Cu<sub>6</sub>(AsO<sub>4</sub>)<sub>3</sub>(OH)<sub>6</sub>·3H<sub>2</sub>O	8.DL.15	Hexagonal crystal system,Hexagonal	''P''6<sub>3</sub>/m <br/>(agardite-(La): unknown space group)	''a'' = 13.59, ''c'' = 5.89&nbsp;[Å], ''Z''&nbsp;=&nbsp;2	Yellow green	None	Conchoidal	3–4	Vitreous		Greenish white	3.7 (measured), 3.775 (calculated)		''n''<sub>ω</sub> = 1.725, ''n''<sub>ε</sub> = 1.81	Dipyramidal (6/m) <br/>[[H–M symbol]]: (6/m)	0.085	Acicular
24	Agrellite [Are]	Inosilicates	NaCa<sub>2</sub>Si<sub>4</sub>O<sub>10</sub>F	9.DH.75	Triclinic	''P'' {{overline|1}}		White, grayish-white, greenish-white	perfect [110]		5.5	pearly	biaxial	white	2.88	translucent	nα = 1.567 nβ = 1.579 nγ = 1.581	Pinacoidal ( {{overline|1}} ) <br/><small>(same [[H-M symbol]])</small>	δ = 0.014	Lath - shaped like a small, thin plaster lath, rectangular in shape
25	Agrinierite [Agn]																			
26	Aguilarite [Agu]	Sulfosalt minerals	Ag<sub>4</sub>SeS	2.BA.55	Monoclinic	''P''2<sub>1</sub>/n {{sfn|Bindi|Pingitore|2013|p|=|21}}	a = 4.2478(2), b =6.9432(3) <br/>c = 8.0042(5)&nbsp;[Å] <br/>β = 100.103(2)° <br/>Z&nbsp;=&nbsp;4 {{sfn|Bindi|Pingitore|2013|p|=|21}}	Bright lead-gray on fresh surfaces; dull iron-black on exposure to air.	None observed	[[Fracture (mineralogy)#Hackly fracture|Hackly]]	2.5 1–1.5 {{sfn|Bindi|Pingitore|2013|p|=|21}}	Metallic		Gray-black		Opaque		Prismatic (2/m) <br/><small>(same [[H-M symbol]])</small> {{sfn|Bindi|Pingitore|2013|p|=|21}}		
27	Aheylite [Ahe]	Phosphate minerals	(Fe<sup>2+</sup>,Zn)Al<sub>6</sub>(OH)<sub>8</sub>(PO<sub>4</sub>)<sub>4</sub>·4(H<sub>2</sub>O)	8.DD.15	Triclinic  Unknown space group		a = 7.885, b = 10.199 <br/>c = 7.672&nbsp;[Å]; α = 110.84° <br/>β = 115.12°, γ = 67.51°; Z&nbsp;=&nbsp;1	Very pale blue, pale green, to blue-green	Perfect {001}, {010} good	Hackly to splintery	5 to 5.5	Porcelaneous to subvitreous	Biaxial (+)	White to greenish white	2.84	Transparent in thin flakes	~1.63			Interlocked crystals in felted and matted aggregates forming botryoidal, spherulitic masses; radiating, prismatic groups
28	Ahlfeldite [Afe]	Selenite mineral	(Ni,Co)SeO<sub>3</sub>·2H<sub>2</sub>O	4.JH.10	Monoclinic	''P''2<sub>1</sub>/m												Prismatic (2/m) <br/><small>(same [[H-M symbol]])</small>		
29	Aikinite [Aki]	Sulfide mineral	[[lead|Pb]][[copper|Cu]][[bismuth|Bi]][[sulfur|S]]<sub>3</sub>	2.HB.05a	Orthorhombic	''Pnma''	a = 11.297, b = 11.654 <br/>c = 4.061&nbsp;[Å], Z&nbsp;=&nbsp;4	Lead gray, grayish black, reddish brown	{010} indistinct		2-2.5	Metallic		Grayish black	6.1–6.8, Average = 6.44	Opaque		Dipyramidal (mmm) <br/>[[H-M symbol]]: (2/m 2/m 2/m)		Acicular, massive
30	Ajoite [Aj]	Silicate mineral	(Na,K)Cu<sub>7</sub>AlSi<sub>9</sub>O<sub>24</sub>(OH)<sub>6</sub>·3H<sub>2</sub>O	9.EA.70 (10 ed) <br /><small>8/D.07-10 (8 ed)</small>	Triclinic	''P'' {{overline|1}}	a = 13.63, b = 14.5 <br/>c = 13.62&nbsp;[Å]; α = 107.16° <br/>β = 105.45°, γ = 110.57°; Z&nbsp;=&nbsp;1	Bluish green	Perfect on {{mset|010}}		{{frac|3|1|2}}	Vitreous	Biaxial (+)	Greenish white	2.96	Translucent	n<sub>α</sub> = 1.550, n<sub>β</sub> = 1.583, n<sub>γ</sub> = 1.641	Pinacoidal ( {{overline|1}} ) <br/><small>(same [[H-M symbol]])</small>	δ = 0.091	Sprays of bladed prismatic crystals
31	Akaganeite [Akg]	Oxide mineral	Fe<sup>3+</sup>O(OH,Cl)	4.DK.05	Monoclinic	''I2/m''	a = 10.561, b = 3.031 <br/>c = 10.483&nbsp;[Å]; β = 90.63°; Z&nbsp;=&nbsp;1	Yellowish brown, rusty brown				Earthy		Brownish yellow	3.52	Transparent, translucent		Prismatic (2/m) <br/><small>(same [[H-M symbol]])</small>		
34	Åkermanite [Åk]	Sorosilicates	Ca<sub>2</sub>Mg(Si<sub>2</sub>O<sub>7</sub>)	9.BB.10	Tetragonal crystal system,Tetragonal	''P'' {{overline|4}} 2<sub>1</sub>m	a = 7.8288(8) <br/>c = 5.0052(2)&nbsp;[Å]; Z&nbsp;=&nbsp;2	Colorless, yellowish gray, green, brown	Distinct on {001}, poor on {110}	Irregular/ uneven, conchoidal	5 - 6	Vitreous, resinous	Uniaxial (+)	White	2.944	Transparent, translucent	n<sub>ω</sub> = 1.632 n<sub>ε</sub> = 1.640	Scalenohedral ( {{overline|4}} 2m) <br/>[[H-M symbol]]: ( {{overline|4}} 2m)	δ = 0.008	
35	Akhtenskite [Akh]	Oxide mineral	MnO<sub>2</sub>	4.DB.15b	Hexagonal crystal system,Hexagonal  Dihexagonal dipyramidal class	Hexagonal <br/>[[H-M symbol]]: (6/m 2/m 2/m) <br/>[[Space group]]: ''P''6<sub>3</sub>/mmc	a = 2.84, c = 4.6&nbsp;[Å]; Z&nbsp;=&nbsp;1	Light gray to black	Distinct on {001}				Uniaxial	Black	4.78 (calculated)	Opaque				Flaky polycrystalline aggregates
36	Akimotoite	Oxide minerals  Ilmenite group	(Mg,Fe)SiO<sub>3</sub>	4.CB.05	Trigonal	''R'' {{overline|3}}	a = 4.7284, c = 13.5591&nbsp;[Å]; Z&nbsp;=&nbsp;6	Colorless	perfect (0001)			[[vitreous lustre|vitreous]]		white or colorless	3.81(calculated)	Transparent		Rhombohedral ( {{overline|3}} ) <br/>[[H-M symbol]]: ( {{overline|3}} )		
37	Akrochordite	Phosphate minerals	(Mn,Mg)<sub>4</sub>(AsO<sub>4</sub>)<sub>2</sub>(OH)<sub>4</sub><sup>.</sup>4H<sub>2</sub>O	8.DD.10	Monoclinic	''P''2<sub>1</sub>/c		Yellowish red-brown, pale to dark brown, pale pink	Perfect. On {010} , perfect; a second, perpendicular to the first.		{{frac|3|1|2}}	Sub-Vitreous, resinous, dull				Translucent		Prismatic (2/m) <br/><small>(same [[H-M symbol]])</small>		
38	Aksaite	Nesoborates	[[magnesium|Mg]] [[boron|B]]<sub>6</sub>[[oxygen|O]]<sub>7</sub>([[hydroxide|OH]])<sub>6</sub>]·2[[hydrogen|H]]<sub>2</sub>O	6.FA.05	Orthorhombic  Dipyramidal class	Orthorhombic <br/>[[H-M symbol]]: (2/m 2/m 2/m) <br/>[[Space group]]: ''P''bca		Colorless, white to pale grey	Distinct/Good; Probable on {100} and {010}		2.5		Biaxial (-)	White		Transparent to translucent			δ = 0.055	
39	Aktashite	Sulfosalt	Cu<sub>6</sub>Hg<sub>3</sub>As<sub>4</sub>S<sub>12</sub>	2.GA.30	Trigonal	''R3''												Pyramidal (3) <br/>[[H-M symbol]]: (3)		
41	Alacranite	Sulfide mineral	As<sub>8</sub>S<sub>9</sub>	2.FA.20	Monoclinic	''P2/c''	a = 9.942, b = 9.601 <br/>c = 9.178&nbsp;[Å]; β = 101.94°; Z&nbsp;=&nbsp;2	Orange to pale gray, rose-yellow internal reflections	Imperfect on {100}		1.5	Vitreous, resinous, greasy	Biaxial (+)	Yellow-orange	3.4 - 3.46	Transparent to translucent	n<sub>α</sub> = 2.390(1) n<sub>γ</sub> = 2.520(2)	Prismatic (2/m) <br/><small>(same [[H-M symbol]])</small>	0.1300	Equant grains
42	Alamosite	Inosilicates	[[lead|Pb]]<sub>12</sub>[[silicon|Si]]<sub>12</sub>[[oxygen|O]]<sub>36</sub>	9.DO.20	Monoclinic	''P''2/c	a = 11.209, b = 7.041 <br/>c = 12.22&nbsp;[Å]; β = 113.15°; Z&nbsp;=&nbsp;12	Colorless	{010} perfect		4.5	Adamantine	Biaxial (-)	White	6.49	Transparent to translucent	n<sub>α</sub> = 1.947, n<sub>β</sub> = 1.961, n<sub>γ</sub> = 1.968	Prismatic (2/m) <br/><small>(same [[H-M symbol]])</small>	δ = 0.021	
43	Alarsite				trigonal	''P3<sub>1</sub>21'' (no. 152) or ''P3<sub>2</sub>21'' (no. 154)		colorless with pale yellow tints			5-5.5	vitreous luster			3.32.		nω = 1.596 and nε = 1.608.	aluminium arsenate		
44	Albite	plagioclase, feldspar, tectosilicate	{{chem|NaAlSi|3|O|8}} or {{chem|Na|1.0–0.9|Ca|0.0–0.1|Al|1.0–1.1|Si|3.0–2.9|O|8}}	9.FA.35	Triclinic	''C'' {{overline|1}}	{{ubl|a |=| 8.16, b = 12.87|c |=| 7.11&nbsp;[Å]; α = 93.45°|β |=| 116.4°, γ = 90.28°; Z&nbsp;=&nbsp;4}}	White to gray, blueish, greenish, reddish; may be [[chatoyant]]	Perfect on {001}, very good on {010}, imperfect on {110}	Uneven to conchoidal	6–6.5	Vitreous, typically pearly on cleavages	Biaxial (+)	White	2.60–2.65	Transparent to translucent	n<sub>α</sub> = 1.528–1.533 n<sub>β</sub> = 1.532–1.537 n<sub>γ</sub> = 1.538–1.542	{{ubl|Pinacoidal (|overline|1|)|(same [[H-M symbol]])}} {{overline|1}} )	δ = 0.010	Crystals commonly tabular, divergent aggregates, granular, cleavable massive
46	Aldermanite	Phosphate minerals									2				2.1					
47	Aleksite	sulfosalt mineral	PbBi2Te2S2		Trigonal	''P {{overline|3}} m1'' (no. 164)					2.5	metallic		pale green	7.80			3m		
48	Alforsite	Phosphate minerals  Apatite group	Ba<sub>5</sub>(PO<sub>4</sub>)<sub>3</sub>Cl	8.BN.05	Hexagonal crystal system,Hexagonal	''P''6<sub>3</sub>/m	a = 10.25, c = 7.64&nbsp;[Å]; <br/>Z&nbsp;=&nbsp;2	Colorless			5	Vitreous	Uniaxial (-)	White	4.73 - 4.80	Semitransparent	n<sub>ω</sub> = 1.700 n<sub>ε</sub> = 1.700	Dipyramidal (6/m) <br/>[[H-M symbol]]: (6/m)	δ = 0.000	Subhedral, fine grained masses
49	Algodonite	Sulfide mineral	Cu<sub>6</sub>As	2.AA.10a	Hexagonal crystal system,Hexagonal	''P''6<sub>3</sub>/mmc	a = 2.6, c = 4.228&nbsp;[Å]; Z&nbsp;=&nbsp;2	Gray, silver white, steel gray, tarnishes dull bronze		Sub-conchoidal	4	Metallic			8.38 (measured), 8.72 (calculated)	Opaque		Dihexagonal dipyramidal (6/mmm) <br/>[[H-M symbol]]: (6/m 2/m 2/m)		Massive, granular. Common texture observed in granite and other igneous rock
50	Aliettite	Phyllosilicates		9.EC.60	Hexagonal crystal system,Hexagonal  Unknown space group		a = 5.216, c = 24.6&nbsp;[Å]; Z&nbsp;=&nbsp;1	Colorless, pale yellow or green.			1–2	Earthy (dull)		White		Translucent	1.558–1.567			Platy
51	Allabogdanite	Phosphide mineral	(Fe,Ni)<sub>2</sub>P	1.BD.15	Orthorhombic	''Pnma''	a = 5.748, b = 3.548 <br/>c = 6.661&nbsp;[Å]; Z&nbsp;=&nbsp;4	Light straw-yellow			5-6	Metallic			7.11	Opaque		Dipyramidal (mmm) <br/>[[H-M symbol]]: (2/m 2/m 2/m)		Minute exolution laminae in [[plessite]]
52	Allactite	Arsenate mineral	Mn<sub>7</sub>(AsO<sub>4</sub>)<sub>2</sub>(OH)<sub>8</sub>	8.BE.30	Monoclinic	''P''2<sub>1</sub>/a	a = 11.03, b = 12.12 <br/>c = 5.51&nbsp;[Å], β = 114°, Z&nbsp;=&nbsp;2	Brown, dark to light purplish red, brownish red, colorless to white	Distinct, {001}	Uneven	4.5	Vitreous, slightly greasy on fracture surfaces	Biaxial (-)	Gray to faint brown	3.83 (meas.), 3.94 (calc.)		n<sub>α</sub> = 1.755–1.761<br/> n<sub>β</sub> = 1.772–1.786<br/> n<sub>γ</sub> = 1.774–1.787	Prismatic (2/m) <br/><small>(same [[H-M symbol]])</small>		Elongated prisms, bladed, tabular, rosette-like aggregates
53	Allanite	Sorosilicates	(Ce,Ca,Y,La)<sub>2</sub>(Al,Fe<sup>+3</sup>)<sub>3</sub>(SiO<sub>4</sub>)<sub>3</sub>(OH)	9.BG.05b	Monoclinic	''P''2<sub>1</sub>/m	''a'' = 8.927, ''b'' = 5.761 <br/>''c'' = 10.15&nbsp;[Å]; β = 114.77°; ''Z''&nbsp;=&nbsp;2	Brown to black	Imperfect to poor	Conchoidal to uneven	5.5–6	Vitreous, resinous to submetallic	Biaxial (−)	Grey	3.5–4.2	Translucent to opaque	''n''<sub>α</sub> = 1.715–1.791, ''n''<sub>β</sub> = 1.718–1.815, ''n''<sub>γ</sub> = 1.733–1.822	Prismatic (2/m) <br/><small>(same [[H-M symbol]])</small>	δ = 0.018–0.031	Crystals tabular, prismatic to acicular; granular, massive; commonly metamict
54	Allanpringite	Phosphate mineral	Fe<sup>3+</sup><sub>3</sub>(PO<sub>4</sub>)<sub>2</sub>(OH)<sub>3</sub>·5H<sub>2</sub>O	8.DC.50	Monoclinic	''P''2<sub>1</sub>/n	a = 9.777, b = 7.358 <br/>c = 17.83&nbsp;[Å]; β = 92.19°; Z&nbsp;=&nbsp;4	Pale brownish yellow	{hk0} perfect, {010} good	Irregular/uneven	3	Vitreous	Biaxial (+)	Pale yellowish white	2.54 (meas.), 2.583 (calc.)	Translucent to transparent	n<sub>α</sub> = 1.662<br/> n<sub>β</sub> = 1.675<br/> n<sub>γ</sub> = 1.747	Prismatic (2/m) <br/><small>(same [[H-M symbol]])</small>	0.085	Acicular
55	Allargentum	Sulfide mineral	Ag<sub>1−x</sub>Sb<sub>x</sub>	2.AA.30	Hexagonal	''P''6<sub>3</sub>/mmc	a = 2.945, c = 4.77&nbsp;[Å], Z&nbsp;=&nbsp;2	Silver gray			4	Metallic			10.0 (meas.), 10.12 (calc.)	Opaque		Dihexagonal dipyramidal (6/mmm) <br/>[[H-M symbol]]: (6/m 2/m 2/m)		
56	Alleghanyite	Nesosilicates  Humite mineral group,Humite group	Mn<sub>5</sub>(SiO<sub>4</sub>)<sub>2</sub>(OH)<sub>2</sub>	9.AF.45	Monoclinic	''P''2<sub>1</sub>/a	a = 10.46, b = 4.86 <br/>c = 8.3&nbsp;[Å]; β = 109.133°; Z&nbsp;=&nbsp;2	Brown, bright pink, grayish pink, white	None	Conchoidal	5–6	Vitreous	Biaxial (-)		4 (meas.), 4.11 (calc.)	Transparent to translucent	n<sub>α</sub> = 1.756<br/> n<sub>β</sub> = 1.78<br/> n<sub>γ</sub> = 1.792	Prismatic (2/m) <br/><small>(same [[H-M symbol]])</small>	0.036	Granular; anhedral to subhedral crystals in matrix
58	Alluaivite	Silicate mineral, Cyclosilicate	Na<sub>19</sub>(Ca,Mn)<sub>6</sub>(Ti,Nb)<sub>3</sub>Si<sub>26</sub>O<sub>74</sub>Cl·2H<sub>2</sub>O	9.CO.10 (10 ed) <br/><small>8/E.25-40 (8 ed)</small>	Trigonal	''R'' {{overline|3}} m	a = 14.04, c = 60.6&nbsp;[Å]; Z&nbsp;=&nbsp;6	Colorless to weak brownish pink	None	Conchoidal	5-6	Vitreous	Uniaxial (+)	White		Transparent	nω=1.62, nε=1.63 (approximated)	Hexagonal scalenohedral ( {{overline|3}} m) <br/>[[H-M symbol]]: ( {{overline|3}} 2/m)		irregular accumulations
59	Alluaudite	Phosphate minerals	(Na,Ca)Mn<sup>2+</sup>(Fe<sup>3+</sup>,Mn<sup>2+</sup>,Fe<sup>2+</sup>,Mg)<sub>2</sub>(PO<sub>4</sub>)<sub>3</sub>	8.AC.10	Monoclinic	''C2/c''	a = 11.03&nbsp;[[angstrom|Å]], b = 12.53&nbsp;Å <br/>c = 6.4&nbsp;Å; β = 97.57°; Z&nbsp;=&nbsp;4	Dirty yellow to brownish yellow, grayish green; superficially dull greenish black, brownish black, black, when altered	Distinct/ good on {100} and {010}, good on {110}		5 - 5.5		Biaxial (+)	Brownish yellow	3.4 - 3.5	Translucent	n<sub>α</sub> = 1.782 n<sub>β</sub> = 1.802 n<sub>γ</sub> = 1.835	Prismatic (2/m) <br/><small>(same [[H-M symbol]])</small>	δ = 0.053	Platy to radiating fibrous, nodular, granular, massive
60	Almandine	Nesosilicate	Fe<sup>2+</sup><sub>3</sub>Al<sub>2</sub>Si<sub>3</sub>O<sub>12</sub>	9.AD.25	Cubic crystal system,Cubic	''I''a {{overline|3}} d		reddish orange to red, slightly purplish red to reddish purple and usually dark in tone	none	conchoidal	7 - 7.5	greasy to vitreous	Single refractive, and often anomalous double refractive	white	4.05 (+.25, -.12)		1.790 (+/- .030)	Hexoctahedral (m {{overline|3}} m) <br/>[[H-M symbol]]: (4/m {{overline|3}} 2/m)	none	
63	Alstonite	Carbonate mineral	BaCa(CO<sub>3</sub>)<sub>2</sub>	5.AB.35	Triclinic  Unknown space group		a = 17.38, b = 14.40 <br/>c = 6.123&nbsp;[Å]; α = 90.35° <br/>β = 90.12°, γ = 120.08°; Z&nbsp;=&nbsp;24	Colourless to snow-white; also pale gray, pale cream, pink to pale rose-red	Imperfect on pseudo-orthorhombic {110}	Uneven	4 to 4.5	Vitreous	Biaxial (-)	White	3.70	Transparent to translucent	n<sub>α</sub> = 1.526 n<sub>β</sub> = 1.671 n<sub>γ</sub> = 1.672		δ = 0.146	Steep pseudohexagonal dipyramids, pseudo-orthorhombic
64	Altaite	Telluride mineral	PbTe	2.CD.10	Cubic crystal system,Isometric	''F''m {{overline|3}} m		tin white to yellowish white; tarnishing to bronze yellow	perfect in three directions forming cubes	Uneven	2.5 - 3	metallic		Black	8.2 - 8.3			Hexoctahedral (m {{overline|3}} m) <br/>[[H-M symbol]]: (4/m {{overline|3}} 2/m)		include cubic and octahedral crystals; but much more commonly found in massive and granular forms
65	Althausite	Phosphate minerals	Mg<sub>2</sub>(PO<sub>4</sub>)(OH,F)	8.BB.25	Orthorhombic	''Pnma''												Dipyramidal (mmm) <br/>[[H-M symbol]]: (2/m 2/m 2/m)		
68	Alum-(K)	Sulfate mineral	KAl(SO<sub>4</sub>)<sub>2</sub>·12(H<sub>2</sub>O)	7.CC.20	Cubic crystal system,Cubic	''P''a {{overline|3}}	a = 12.133&nbsp;Å; Z&nbsp;=&nbsp;4	Colorless, white	On {111} indistinct	Conchoidal	2-2.5	Vitreous	Isotropic		1.757	Transparent	n=1.453	Diploidal (m {{overline|3}} ) <br/>[[H-M symbol]]: (2/m {{overline|3}} )		Stalactitic, columnar, granular, massive efflorescences; rare as small octahedral crystals
69	Aluminite	Sulfate mineral	Al<sub>2</sub>SO<sub>4</sub>(OH)<sub>4</sub>·7H<sub>2</sub>O	7.DC.05	Monoclinic	''P''2<sub>1</sub>/c	a = 7.44, b = 15.583 <br/>c = 11.7&nbsp;[Å]; β = 110.18°; Z&nbsp;=&nbsp;4	White to grayish white	None	Irregular/uneven	1 - 2	Dull to earthy	Biaxial (+)	White	1.66–1.82	Translucent, opaque if massive	n<sub>α</sub> = 1.459 n<sub>β</sub> = 1.464 n<sub>γ</sub> = 1.470	Prismatic (2/m) <br/><small>(same [[H-M symbol]])</small>	δ = 0.011	Needles and fibrous masses
71	Alunite	Sulfate minerals	KAl<sub>3</sub>(SO<sub>4</sub>)<sub>2</sub>(OH)<sub>6</sub>	7.BC.10	Trigonal	''R'' {{overline|3}} m	a = 6.98, c = 17.32&nbsp;[Å]; Z&nbsp;=&nbsp;3	Yellow, red, to reddish brown, colorless if pure; may be white, pale shades of gray	On {0001}, perfect	Conchoidal	3.5 {{snd}} 4	Vitreous, somewhat pearly on {0001} for crystals, earthy if massive	Uniaxial (+)	White	2.6 {{snd}} 2.9	Transparent to translucent	n<sub>ω</sub> = 1.572 n<sub>ε</sub> = 1.592	Hexagonal scalenohedral ( {{overline|3}} m) <br />[[Space group]]: ( {{overline|3}} 2/m)	δ = 0.020	fibrous to columnar, porcelaneous, commonly granular to dense massive
72	Alunogen	Sulfate mineral 	Al<sub>2</sub>(SO<sub>4</sub>)<sub>3</sub>·17H<sub>2</sub>O	7.CB.45	Triclinic	''P'' {{overline|1}}	a = 7.42, b = 26.97 <br/>c = 6.062&nbsp;[Å]; α = 89.95° <br/>β = 97.566°, γ = 91.888°; Z&nbsp;=&nbsp;2	Colourless; white, pale yellow to red from impurities	Perfect on {{mset|010}} , probable on {{mset|100}} and {{mset|overline|31|3}} {{overline|31}} 3	Subconchoidal	1.5 -2	Vitreous to silky	Biaxial (+)		1.72 - 1.77	Transparent	n<sub>α</sub> = 1.473 n<sub>β</sub> = 1.474 n<sub>γ</sub> = 1.480	Pinacoidal ( {{overline|1}} ) <br/><small>(same [[H-M symbol]])</small>	δ = 0.007	Platy to prismatic crystals rare, fibrous masses, crusts, and efflorescences
74	Amarantite	Sulfate minerals	Fe<sup>3+</sup><sub>2</sub>O(SO<sub>4</sub>)<sub>2</sub>·7H<sub>2</sub>O	7.DB.30	Triclinic	''P'' {{overline|1}}	a = 8.9, b = 11.56 <br/>c = 6.64&nbsp;[Å]; α = 95.55° <br/>β = 90.52°, γ = 97.42°; Z&nbsp;=&nbsp;2	Amaranth-red to brownish red, orange-red	Perfect on {010} and {100}		{{frac|2|1|2}}	Vitreous	Biaxial (-)	Lemon-yellow	2.189 - 2.286	Transparent	n<sub>α</sub> = 1.516 n<sub>β</sub> = 1.598 n<sub>γ</sub> = 1.621	Pinacoidal ( {{overline|1}} ) <br/><small>(same [[H-M symbol]])</small>	δ = 0.105	As radiating or matted aggregates of needles; may be columnar or bladed
75	Amblygonite	Phosphate minerals	(Li,Na)AlPO<sub>4</sub>(F,OH)	8.BB.05	Triclinic	''C'' {{overline|1}}		Generally white or creamy, but can also be colorless or pale yellow, green, blue, beige, gray, brown or pink.	[100] Perfect, [110] Good, [011] Distinct	Irregular/Uneven, Sub-Conchoidal	5.5 - 6	Vitreous to pearly	Double refractive, biaxial, may be either positive or negative		2.98 - 3.11		n<SUB>a</SUB>=1.577 - 1.591,<br/>n<SUB>b</SUB>=1.592 - 1.605,<br/>n<SUB>c</SUB>=1.596 - 1.613	Pinacoidal ( {{overline|1}} ) <br/><small>(same [[H-M symbol]])</small>	.020 - .027	Prismatic to columnar form
76	Ameghinite	Nesoborates	NaB<sub>3</sub>O<sub>3</sub>(OH)<sub>4</sub>	6.CA.10	Monoclinic	''C2/c''												Prismatic (2/m) <br/><small>(same [[H-M symbol]])</small>		
77	Amesite	Phyllosilicates  Kaolinite-serpentine group	Mg<sub>2</sub>Al<sub>2</sub>SiO<sub>5</sub>(OH)<sub>4</sub>	9.ED.15	Triclinic	''C1''	a = 5.307(1), b = 9.195(2) <br/>c = 14.068(3)&nbsp;[Å] <br/>α = 90.09(2)° <br/>β = 90.25(2)°, γ = 89.96(2)°; Z&nbsp;=&nbsp;4	White, colorless, pink to lilac, pale green	Perfect on {001}		2.5-3	Pearly	Biaxial (+)	White with pale green tint	2.77	Transparent to translucent	n<sub>α</sub> = 1.597 n<sub>β</sub> = 1.599 n<sub>γ</sub> = 1.615	Pedial (1) <br/><small>(same [[H-M symbol]])</small>	δ = 0.018	Crystals form as platy to tapering elongated pseudohexagonal prisms
78	Amicite	Zeolite	K<sub>2</sub>Na<sub>2</sub>Al<sub>4</sub>Si<sub>4</sub>O<sub>16</sub>·5(H<sub>2</sub>O)	9.GC.05	Monoclinic	''I2''	a = 10.26, b = 10.43 <br/>c = 9.90&nbsp;[Å]; β = 88.32°; Z&nbsp;=&nbsp;2	Colorless	none	Conchoidal		Vitreous	Biaxial	White	2.18	Transparent	na=1.485, nb=1.490, nc=1.495	Sphenoidal (2) <br/><small>(same [[H-M symbol]])</small>	0.01	
80	Analcime	Zeolite	NaAlSi<sub>2</sub>O<sub>6</sub>·H<sub>2</sub>O	9.GB.05	Orthorhombic	''Ibca''		White, colorless, gray, pink, greenish, yellowish	Very poor [100]	Uneven to subconchoidal	5 - 5.5	Vitreous	Isotropic; anomalously biaxial (-)	White	2.24 - 2.29		n = 1.479 - 1.493	Dipyramidal (mmm) <br/>[[H-M symbol]]: (2/m 2/m 2/m)		Typically in crystals, usually trapezohedrons, also massive to granular.
81	Anandite	Phyllosilicates	(Ba,K)(Fe<sup>2+</sup>,Mg)<sub>3</sub>(Si,Al,Fe)<sub>4</sub>O<sub>10</sub>(S,OH)<sub>2</sub>	9.EC.35	Monoclinic	''C2/m''	a = 5.412(5), b = 9.434(5) <br/>c = 19.953(10)&nbsp;[Å]; β = 95°; Z&nbsp;=&nbsp;2	Black	Perfect on {001}	Flexible fragments	3 – 4	Vitreous	Biaxial (+)	Grey white	3.94	Nearly opaque	n<sub>α</sub> = 1.855 n<sub>γ</sub> = 1.880	Prismatic (2/m) <br/><small>(same [[H-M symbol]])</small>		Massive, prismatic crystals poorly formed produce hexagonal outline cleavage fragments
82	Anapaite	Phosphate minerals	Ca<sub>2</sub>Fe<sup>2+</sup>(PO<sub>4</sub>)<sub>2</sub>·4H<sub>2</sub>O	8.CH.10	Triclinic	Triclinic <br/>[[H-M symbol]]: ( {{overline|1}} ) <br/>[[Space group]]: P {{overline|1}}	a = 6.447, b = 6.816 <br/>c = 5.898&nbsp;[Å]; α = 101.64° <br/>β = 104.24°, γ = 70.76°; Z&nbsp;=&nbsp;1	Green, greenish white to colorless	Perfect on {001}, distinct on {010}		3.5	Vitreous	Biaxial (+)	White	2.8	Transparent	n<sub>α</sub>=1.602, n<sub>β</sub>=1.613, n<sub>γ</sub>=1.649	Pinacoidal ( {{overline|1}} )	δ = 0.047	Tabular to bladed crystals, radiating clusters, incrustations, fibrous, and in nodules
83	Anatase	Oxide minerals	TiO<sub>2</sub>	4.DD.05	Tetragonal crystal system,Tetragonal	''I''4<sub>1</sub>/amd	a = 3.7845, c = 9.5143&nbsp;[Å]; Z&nbsp;=&nbsp;4	Black, reddish to yellowish brown, dark blue, gray	Perfect on [001] and [011]	Subconchoidal	5.5–6	Adamantine to splendent, metallic	Uniaxial (-), anomalously biaxial in deeply colored crystals	pale yellowish white	3.79–3.97	Transparent to nearly opaque	n<sub>ω</sub> = 2.561, n<sub>ε</sub> = 2.488	Ditetragonal dipyramidal (4/mmm) <br/>[[H-M symbol]]: (4/m 2/m 2/m)	δ = 0.073	Pyramidal (crystals are shaped like pyramids), tabular (form dimensions are thin in one direction).
84	Ancylite	Carbonate mineral	Sr(Ce,La)(CO<sub>3</sub>)<sub>2</sub>(OH)·H<sub>2</sub>O	5.DC.05	Orthorhombic crystal system,Orthorhombic	''Pmcn''		Light yellow, orange-yellow, yellow-brown, grey	None	Splintery	4–4.5	Dull		White		Translucent		Dipyramidal (mmm) <br/>[[H-M symbol]]: (2/m 2/m 2/m)		
85	Andalusite	Nesosilicates	Al<sub>2</sub>SiO<sub>5</sub>	9.AF.10	Orthorhombic	''Pnnm''	a = 7.7980&nbsp;[[Ångstrom|Å]], b = 7.9031&nbsp;Å <br/>c = 5.5566&nbsp;Å; Z&nbsp;=&nbsp;4	Pink, violet, yellow, green, white, gray; in thin section, colorless to pink or green	Good on {110}, poor on {100}	uneven to subconchoidal	6.5 - 7.5	Vitreous	double refractive, biaxial negative; ''chiastolite'' has anomalous aggregate reaction.	White	3.17 (+/- .04)	Transparent to nearly opaque with inclusions	n<sub>α</sub> = 1.629 - 1.640 n<sub>β</sub> = 1.633 - 1.644 n<sub>γ</sub> = 1.638 - 1.650	Dipyramidal (mmm) <br/>[[H-M symbol]]: (2/m 2/m 2/m)	δ = 0.009 - 0.010	As euhedral crystals or columnar aggregates having nearly square cross sections; fibrous compact to massive
86	Andersonite	Carbonate minerals	Na<sub>2</sub>Ca(UO<sub>2</sub>)(CO<sub>3</sub>)<sub>3</sub>·6H<sub>2</sub>O	5.ED.30	Trigonal	''R'' {{overline|3}} m	a = 18, c = 23.83&nbsp;[Å]; Z&nbsp;=&nbsp;18	Bright green to yellow-green			2.5	Vitreous	Uniaxial (+)		2.8	Transparent to translucent	n<sub>ω</sub> = 1.520 n<sub>ε</sub> = 1.540	Hexagonal scalenohedral ( {{overline|3}} m) <br/>[[H-M symbol]]: ( {{overline|3}} 2/m)	δ = 0.020	Rhombohedra, often flattened, pseudocubic; crystalline crusts, granular
87	Andesine	plagioclase, feldspar, tectosilicate	(Ca,Na)(Al,Si)<sub>4</sub>O<sub>8</sub>, where Ca/(Ca + Na) is between 30–50%		Triclinic	''P'' {{overline|1}}	a = 8.155&nbsp;[[Ångström|Å]], b = 12.9&nbsp;Å, <br/>c = 9.16&nbsp;Å; α = 93.917°, <br/>β = 116.3333°, γ = 89.166°; Z&nbsp;=&nbsp;8	White, gray, green, yellow, flesh-red	Perfect on {001}, good on {010}	Uneven to conchoidal	6 – 6.5	Subvitreous to pearly	Biaxial (+/-)	White	2.66 – 2.68	Transparent to translucent	n<sub>α</sub> = 1.543 – 1.554 n<sub>β</sub> = 1.547 – 1.559 n<sub>γ</sub> = 1.552 – 1.562	Pinacoidal ( {{overline|1}} ) <br/><small>(same [[H-M symbol]])</small>	δ = 0.009	Crystals rare, to 2 cm; commonly massive or granular
88	Andorite	Sulfosalt mineral	PbAgSb<sub>3</sub>S<sub>6</sub>	2.JB.40a	Orthorhombic	''P''n2<sub>1</sub>a <br/><small>(andorite VI, senandorite)</small>	a = 12.99, b = 19.14, c = 4.3&nbsp;[Å]; Z&nbsp;=&nbsp;4	Dark steel-gray, may tarnish yellow or iridescent; white in polished section	none observed	conchoidal	3 - 3.5	metallic	[[anisotropic]]	Black	5.33 - 5.37	Opaque		Pyramidal (mm2) <br/>[[H-M symbol]]: (mm2)		Crystals stout prismatic to tabular on {100}, striations parallel to [001]; massive
89	Andradite	Garnet group	Ca<sub>3</sub>Fe<sub>2</sub>(SiO<sub>4</sub>)<sub>3</sub>	9.AD.25	Cubic crystal system,Cubic	''I''a {{overline|3}} d	a = 12.056&nbsp;Å; Z&nbsp;=&nbsp;8	Yellow, greenish yellow to emerald-green, dark green; brown, brownish red, brownish yellow; grayish black, black; may be sectored	none	conchoidal to uneven	6.5 to 7	Adamantine to resinous, dull	Isotropic, typically weakly anisotropic	White	3.859 calculated; 3.8–3.9 measured	Transparent to translucent	n = 1.887	Hexoctahedral (m {{overline|3}} m) <br/>[[H-M symbol]]: (4/m {{overline|3}} 2/m)		Commonly well-crystallized dodecahedra, trapezohedra, or combinations, also granular to massive
90	Andyrobertsite	Arsenate mineral	KCdCu<sub>5</sub>(AsO<sub>4</sub>)<sub>4</sub>(H<sub>2</sub>AsO<sub>4</sub>)·2H<sub>2</sub>O	8.DH.50 08	Monoclinic	''P''2<sub>1</sub>/m	a = 9.81, b = 10.034 <br/>c = 9.975&nbsp;[Å]; β = 101.83°; Z&nbsp;=&nbsp;2	Blue	{100} good		3	Vitreous	Biaxial (-)	Pale blue	4	Transparent	n<sub>α</sub> = 1.72, n<sub>β</sub> = 1.749, n<sub>γ</sub> = 1.757	Prismatic (2/m) <br/><small>(same [[H-M symbol]])</small>	δ = 0.037	Platy
91	Anglesite	Sulfate minerals	PbSO<sub>4</sub>	7.AD.35	Orthorhombic	''Pnma''		Colorless to white, commonly tinted gray; orange, yellow, green, blue, rarely violet	[001] good, [210] distinct	Conchoidal	2.5–3.0	Adamantine crystals, dull when massive earthy	Biaxial (+)	White	6.3	Transparent to translucent	n<sub>α</sub> = 1.878 <br>n<sub>β</sub> = 1.883<br> n<sub>γ</sub> = 1.895	Dipyramidal (mmm) <br/>[[H-M symbol]]: (2/m 2/m 2/m)		Granular, banded, nodular to stalactitic
92	Anhydrite	Sulfate mineral	Anhydrous [[calcium]] [[sulfate]]:CaSO<sub>4</sub>	7.AD.30	Orthorhombic	''Amma''	''a'' = 6.245(1)&nbsp;Å, ''b'' = 6.995(2)&nbsp;Å<br/>''c'' = 6.993(2)&nbsp;Å; ''Z''&nbsp;=&nbsp;4	Colorless to pale blue or violet if transparent; white, mauve, rose, pale brown or gray from included impurities	[010] perfect<br/> [100] perfect<br/> [001] good, resulting in pseudocubic fragments	Conchoidal	3.5	Pearly on {010}<br/> vitreous to greasy on {001}<br/> vitreous on {100}	Biaxial (+)	White	2.97	Transparent to translucent	''n''<sub>α</sub> = 1.567–1.574<br/> ''n''<sub>β</sub> = 1.574–1.579<br/> ''n''<sub>γ</sub> = 1.609–1.618	Dipyramidal (mmm) <br/>[[H–M symbol]]: ( {{sfrac|2|m}} {{sfrac|2|m}} {{sfrac|2|m}} )	''δ'' = 0.042–0.044	Rare tabular and prismatic crystals. Usually occurs as fibrous, parallel veins that break off into cleavage fragments. Also occurs as grainy, massive, or nodular masses
93	Ankerite	Carbonate mineral	Ca(Fe,Mg,Mn)(CO<sub>3</sub>)<sub>2</sub>	5.AB.10	Trigonal	''R'' {{overline|3}}	a = 4.8312(2) <br/>c = 16.1663(3)&nbsp;[Å]; Z&nbsp;=&nbsp;3	Brown, yellow, white	Perfect on {10 {{overline|1}} 1}	Subconchoidal	3.5–4	Vitreous to pearly	Uniaxial (-)	White	2.93–3.10	Translucent to transparent	n<sub>ω</sub> = 1.690 - 1.750 n<sub>ε</sub> = 1.510 - 1.548	Rhombohedral ( {{overline|3}} ) <br/>[[H-M symbol]]: ( {{overline|3}} )	δ = 0.180 - 0.202	Chrystals rhombohedral with curved faces; columnar, stalactitic, granular, massive
94	Annabergite	Arsenate minerals  Vivianite group	Ni<sub>3</sub>(AsO<sub>4</sub>)<sub>2</sub>·8H<sub>2</sub>O	8.CE.40	Monoclinic	''C2/m''	a = 10.179(2), b = 13.309(3) <br/>c = 4.725(1)&nbsp;[Å]; β = 105(1)°; Z&nbsp;=&nbsp;2	Apple-green, pale green, pale rose or pale pink, white, gray; may be zoned	Perfect on {010}, indistinct on {100} and {102}		1.5 – 2.5	Subadamantine, pearly on cleavages, may be dull or earthy	Biaxial (-)	Pale green to white	3.07	Transparent to translucent	n<sub>α</sub> = 1.622 n<sub>β</sub> = 1.658 n<sub>γ</sub> = 1.687	Prismatic (2/m) <br/><small>(same [[H-M symbol]])</small>	δ = 0.065	Usually as fibrous veinlets, crystalline crusts, or earthy; rare as well formed crystals
95	Annite	Phyllosilicates  Mica group	KFe<sub>3</sub><sup>2+</sup>AlSi<sub>3</sub>O<sub>10</sub>(OH,F)<sub>2</sub>	9.EC.20	Monoclinic	''C2/m''	a = 5.39, b = 9.33 <br/>c = 10.29&nbsp;[Å]; β = 100°; Z&nbsp;=&nbsp;2	Brown to black	perfect in one direction {001}	uneven	2.5 - 3	submetallic to vitreous; pearly on cleavage surfaces	Biaxial (-)	brownish white	approximately 3.3	translucent to transparent	n<sub>α</sub> = 1.625 - 1.631 n<sub>β</sub> = 1.690 n<sub>γ</sub> = 1.691 - 1.697	Prismatic (2/m) <br/><small>(same [[H-M symbol]])</small>		"usually in ""blocks"" of thin sheets or as aggregations of foliated thin scales. Includes large, well formed pseudohexagonal prisms up to 12&nbsp;cm across and 15&nbsp;cm long."
96	Anorthite	Feldspar	CaAl<sub>2</sub>Si<sub>2</sub>O<sub>8</sub>	9.FA.35	Triclinic	''P'' {{overline|1}}	a = 8.1768, b = 12.8768 <br/>c = 14.169&nbsp;[Å]; α = 93.17° <br/>β = 115.85°, γ = 92.22°; Z&nbsp;=&nbsp;8	White, grayish, reddish	Perfect [001] good [010] poor [110]	Uneven to concoidal	6	Vitreous	Biaxial (-)		2.72–2.75	Transparent to translucent	n<sub>α</sub> = 1.573–1.577 n<sub>β</sub> = 1.580–1.585 n<sub>γ</sub> = 1.585–1.590	Pinacoidal ( {{overline|1}} ) <br/><small>(same [[H-M symbol]])</small>	δ = 0.012–0.013	Anhedral to subhedral granular
97	Anorthoclase	Feldspar	(Na,K)AlSi<sub>3</sub>O<sub>8</sub>	9.FA.30	Triclinic	''C'' {{overline|1}}	a = 8.28, b = 12.97 <br/>c = 7.15&nbsp;[Å]; α = 91.05° <br/>β = 116.26°, γ = 90.15°; Z&nbsp;=&nbsp;4	Colorless, also white, pale creamy yellow, red, green	Perfect on [001], other partings	Uneven	6	Vitreous to pearly on cleavage planes	Biaxial (-)	White	2.57 - 2.60	Transparent	n<sub>α</sub> = 1.519 - 1.529 n<sub>β</sub> = 1.524 - 1.534 n<sub>γ</sub> = 1.527 - 1.536	Pinacoidal ( {{overline|1}} ) <br/><small>(same [[H-M symbol]])</small>	δ = 0.008	Short prismatic crystals; tabular, rhombic, flattened along [010]
98	Antarcticite	Halide mineral	CaCl<sub>2</sub>·6H<sub>2</sub>O	3.BB.30	Trigonal	''P321''	a = 7.9, c = 3.95&nbsp;[Å]; Z&nbsp;=&nbsp;1	Colorless	Perfect on {0001}, very good on {1010}		2 - 3	Vitreous	Uniaxial (-)		1.715	Transparent	n<sub>ω</sub> = 1.550 n<sub>ε</sub> = 1.490 - 1.500	Trapezohedral (32) <br/>[[H-M symbol]]: (32)	δ = 0.060	Occurs as groups of acicular crystals
99	Anthonyite	Halide mineral	Cu(OH,Cl)<sub>2</sub>•3(H<sub>2</sub>O)	3.DA.40	Monoclinic  Space group unknown			Lavender	{100}, good		2		Biaxial (-)			Translucent	nα = 1.526 nβ = 1.602 nγ = 1.602	Prismatic (2/m) <br/><small>(same [[H-M symbol]])</small>	δ = 0.076	Prismatic crystals, commonly curved along [001]; as incrustations
