Repository: Triansh/Mineral-data-collection

# IRE Major Project

### Collecting Domain specific data from wiki

### Resources
* https://github.com/siznax/wptools/wiki/Examples
* https://monashdatafluency.github.io/python-web-scraping/section-3-API-based-scraping/
* https://towardsdatascience.com/how-to-build-your-own-datasets-or-corpora-from-wikipedia-3eb35d78baac
*

File: scrapers/mindat/data-14.json (part 1 of 5)
{"Alvanite": {"Formula": "ZnAl4(V5+O3)2(OH)12 \u00b7 2H2O", "Colour": "Pale bluish green to bluish black.", "Lustre": "Vitreous, Pearly", "Hardness": ["3 - 3\u00bd", "3 - 3\u00bd on Mohs scale"], "Specific Gravity": "2.49", "Crystal System": "Monoclinic", "Name": "Named in allusion to its composition, containing ALuminium and VANadium.", "Co-Type Localities": "\u24d8 Balasauskandyk V Deposit, Shieli, Kyzylorda Region, Kazakhstan\u24d8 Kurumsak V Deposit, Aksumbe, Turkistan Region, Kazakhstan", "IMA status": "Approved", "Strunz 8th ed.": "4/G.07-20", "Nickel-Strunz 10th (pending) ed.": "8.FE.058 : PHOSPHATES, ARSENATES, VANADATESF : Polyphosphates, Polyarsenates, [4]-PolyvanadatesE : Ino-[4]-vanadates", "Dana 8th ed.": "42.13.13.142 : HYDRATED PHOSPHATES, ETC.CONTAINING HYDROXYL OR HALOGEN13 : Miscellaneous", "Hey's CIM Ref.": "21.3.221 : Vanadates (and vanadates with arsenate or phosphate)3 : Vanadates of Al, rare earths, Pb, V or Bi", "Transparency": "Translucent", "Comment": "Pearly on cleavages.", "Streak": "White", "Cleavage": "Perfecton {010}", "Fracture": "Micaceous", "Density": "2.49 g/cm3 (Measured) \u00a0\u00a0\u00a02.492 g/cm3 (Calculated)", "Type": "Biaxial (-)", "RI values": " n\u03b1 = 1.658 n\u03b3 = 1.714", "2V": "Measured: 80\u00b0 to 85\u00b0", "Surface Relief": "Moderate", "Dispersion": "r < v, strong", "IMA Formula": "Zn2+Al4(V5+O3)2(OH)12 \u00b7 2H2O", "Elements listed": "Al, H, O, V, Zn - search for minerals with similar chemistry", "Class (H-M)": "2/m - Prismatic", "Space Group": "P21/m ", "Cell Parameters": "a = 17.808 \u212b, b = 5.132 \u212b, c = 8.881 \u212b\u03b2 = 92.11\u00b0", "Ratio": "a:b:c = 3.47 : 1 : 1.731", "Unit Cell V": "811.09 \u00c5\u00b3 (Calculated from Unit Cell)", "Z": "2", "Morphology": "In hexagonal platelets, micalike, with forms {001}, {010}, {100}, and {101}. ", "Twinning": "polysynthetic, parallel to {010}", "Powder Diffraction Data": "d-spacingIntensity4.46 \u00c5(100)8.91 \u00c5(90)7.85 \u00c5(80)5.02 \u00c5(50)1.973 \u00c5(40)3.287 \u00c5(35)2.957 \u00c5(35)", "Health Risks": "No information on health risks for this material has been entered into the database. You should always treat mineral specimens with care.", "Reference List": "Sort by Year (asc) | by Year (desc) | by Author (A-Z) | by Author (Z-A)Ankinovich, E.A. (1959) New vanadium minerals - satpaevite and al'vanite [alvanite]. Zapiski Vserossiyskogo Mineralogicheskogo Obshchestva: 88: 157-164. [in Russian]Fleischer, M. (1959) New mineral names. American Mineralogist: 44: 1325-1326. [abstract]Pertlik, F., Dunn, P.J. (1990) Crystal structure of alvanite, (Zn,Ni)Al4(VO3)2(OH)^2 x 2H2O, the first example of an unbranched zweier-single chain vanadate in nature. Neues Jahrbuch f\u00fcr Mineralogie, Monatshefte: 1990: 385-392.Dunn, P.J., Roberts, A.C., Pertlik, F. (1990) Alvanite from Kazakhstan, U.S.S.R.: new crystallographic and chemical data. Mineralogical Magazine: 54: 609-611.Anthony, J. W. et al. (1997) Handbook of Mineralogy, Vol. 3, 12.\n", "mindat.org URL": "https://www.mindat.org/min-165.htmlPlease feel free to link to this page.", "Search Engines": "Look for Alvanite on Google\nLook for Alvanite images on Google", "External Links": "Look for Alvanite on Webmineral\nLook for Alvanite on Wikipedia\nLook for Alvanite on Mineralien Atlas\nRaman and XRD data at RRUFF project\nReferences and PDF downloads at RRUFF project\nAmerican Mineralogist Crystal Structure Database\nHandbook of Mineralogy page PDF", "Mineral Dealers": "Fabre Minerals - search for Alvanite specimensFine Minerals from Weinrich Minerals, Inc.Buy rare minerals from Excalibur MineralsTop quality minerals from Kristalle of CaliforniaQuality Mineral Specimens For Sale ~ Cal Neva Mineral CompanyHigh-end worldwide specimens & outstanding customer serviceWilensky Exquisite MineralsBlue Gems Australian & InternationalQuality Minerals at Fair PricesBuy from McDougall MineralsBuy from David K Joyce minerals"}, "Alvite": {"Formula": "Zr(SiO4)", "First Recorded Localities": "\u24d8 Narest\u00f8 Feldspar Quarry, Flosta, Arendal, Agder, Norway\u24d8 Hella 1 Feldspar Quarry, Helle, Stokken, Arendal, Agder, Norway\u24d8 Alve Feldspar Quarry, Trom\u00f8y, Arendal, Agder, Norway", "Nickel-Strunz 10th (pending) ed.": "9.AD.30 va9 : SILICATES (Germanates)A : NesosilicatesD : Nesosilicates without additional anions; cations in [6] and/or greater coordination", "Elements listed": "O, Si, Zr - search for minerals with similar chemistry", "Co-First Recorded Localities": "\u24d8 Narest\u00f8 Feldspar Quarry, Flosta, Arendal, Agder, Norway\u24d8 Hella 1 Feldspar Quarry, Helle, Stokken, Arendal, Agder, Norway\u24d8 Alve Feldspar Quarry, Trom\u00f8y, Arendal, Agder, Norway", "Health Risks": "No information on health risks for this material has been entered into the database. You should always treat mineral specimens with care.", "Reference List": "Sort by Year (asc) | by Year (desc) | by Author (A-Z) | by Author (Z-A)Forbes, D., Dahll, T. (1855) Mineralogiske Iagttagelser omkring Arendal og Krager\u00f6. Nyt Magazin for Naturvidenskaberne: 8: 213-229 + 2 plates.Goldschmidt, V.M., Thomassen, L. (1923) Das Vorkommen des Elements No. 72 (Hafnium) im Malakon und Alvit. Norsk Geologisk Tidsskrift: 7: 61-68. [http://foreninger.uio.no/ngf/ngt/pdfs/NGT_07_1_061-068.pdf]Clark, A.M. (1993) Hey's Mineral Index. Mineral species, varieties and synonymes. Natural History Museum Publications, Chapman & Hall, London. Xi + 852p.Raade, G. (1996) Minerals originally described from Norway. Including notes on type material. Norsk Bergverksmuseum Skrift: 11: 104 pp. + plates 1-7.\n", "mindat.org URL": "https://www.mindat.org/min-166.htmlPlease feel free to link to this page.", "Search Engines": "Look for Alvite on Google\nLook for Alvite images on Google", "Mineral Dealers": "Buy from David K Joyce mineralsBlue Gems Australian & InternationalHigh-end worldwide specimens & outstanding customer serviceTop quality minerals from Kristalle of CaliforniaBuy from McDougall MineralsFine Minerals from Weinrich Minerals, Inc.Quality Mineral Specimens For Sale ~ Cal Neva Mineral CompanyQuality Minerals at Fair PricesBuy rare minerals from Excalibur MineralsWilensky Exquisite MineralsFabre Minerals - search for Alvite specimens"}, "Ammonium-mica": {"Health Risks": "No information on health risks for this material has been entered into the database. You should always treat mineral specimens with care.", "mindat.org URL": "https://www.mindat.org/min-167.htmlPlease feel free to link to this page.", "Search Engines": "Look for Ammonium-mica on Google\nLook for Ammonium-mica images on Google", "Mineral Dealers": "Fine Minerals from Weinrich Minerals, Inc.Buy from David K Joyce mineralsWilensky Exquisite MineralsBuy rare minerals from Excalibur MineralsBlue Gems Australian & InternationalHigh-end worldwide specimens & outstanding customer serviceTop quality minerals from Kristalle of CaliforniaFabre Minerals - search for Ammonium-mica specimensBuy from McDougall MineralsQuality Mineral Specimens For Sale ~ Cal Neva Mineral CompanyQuality Minerals at Fair Prices"}, "Ammonium-Kainite": {"Formula": "NH4Mg(SO4)Cl \u00b7 3H2O", "Elements listed": "Cl, H, Mg, N, O, S - search for minerals with similar chemistry", "Health Risks": "No information on health risks for this material has been entered into the database. You should always treat mineral specimens with care.", "mindat.org URL": "https://www.mindat.org/min-168.htmlPlease feel free to link to this page.", "Search Engines": "Look for Ammonium-Kainite on Google\nLook for Ammonium-Kainite images on Google", "Mineral Dealers": "Blue Gems Australian & InternationalBuy from McDougall MineralsBuy from David K Joyce mineralsFabre Minerals - search for Ammonium-Kainite specimensHigh-end worldwide specimens & outstanding customer serviceBuy rare minerals from Excalibur MineralsQuality Minerals at Fair PricesFine Minerals from Weinrich Minerals, Inc.Wilensky Exquisite MineralsQuality Mineral Specimens For Sale ~ Cal Neva Mineral CompanyTop quality minerals from Kristalle of California"}, "Ammonium-Bromcarnallite": {"Pronounciation": "PlayRecorded byCountry\n\n\nSorry, your browser doesn't support HTML5 audio.Jolyon & Katya RalphUnited Kingdom", "Formula": "NH4MgBr3 \u00b7 6H2O", "Elements listed": "Br, H, Mg, N, O - search for minerals with similar chemistry", "Health Risks": "No information on health risks for this material has been entered into the database. You should always treat mineral specimens with care.", "mindat.org URL": "https://www.mindat.org/min-169.htmlPlease feel free to link to this page.", "Search Engines": "Look for Ammonium-Bromcarnallite on Google\nLook for Ammonium-Bromcarnallite images on Google", "Mineral Dealers": "High-end worldwide specimens & outstanding customer serviceBuy from McDougall MineralsFabre Minerals - search for Ammonium-Bromcarnallite specimensBuy from David K Joyce mineralsQuality Mineral Specimens For Sale ~ Cal Neva Mineral CompanyTop quality minerals from Kristalle of CaliforniaFine Minerals from Weinrich Minerals, Inc.Wilensky Exquisite MineralsBuy rare minerals from Excalibur MineralsQuality Minerals at Fair PricesBlue Gems Australian & International"}, "Ammonium-Leucite": {"Formula": "NH4AlSi2O6\n", "Elements listed": "Al, H, N, O, Si - search for minerals with similar chemistry", "Health Risks": "No information on health risks for this material has been entered into the database. You should always treat mineral specimens with care.", "mindat.org URL": "https://www.mindat.org/min-170.htmlPlease feel free to link to this page.", "Search Engines": "Look for Ammonium-Leucite on Google\nLook for Ammonium-Leucite images on Google", "Mineral Dealers": "Quality Minerals at Fair PricesFabre Minerals - search for Ammonium-Leucite specimensWilensky Exquisite MineralsBlue Gems Australian & InternationalBuy from McDougall MineralsBuy from David K Joyce mineralsBuy rare minerals from Excalibur MineralsTop quality minerals from Kristalle of CaliforniaFine Minerals from Weinrich Minerals, Inc.Quality Mineral Specimens For Sale ~ Cal Neva Mineral CompanyHigh-end worldwide specimens & outstanding customer service"}, "Ammonium-Thomsonite": {"Formula": "(Na,NH4)Ca2[Al5Si5O20] \u00b7 6H2O", "Elements listed": "Al, Ca, H, N, Na, O, Si - search for minerals with similar chemistry", "Health Risks": "No information on health risks for this material has been entered into the database. You should always treat mineral specimens with care.", "mindat.org URL": "https://www.mindat.org/min-171.htmlPlease feel free to link to this page.", "Search Engines": "Look for Ammonium-Thomsonite on Google\nLook for Ammonium-Thomsonite images on Google", "Mineral Dealers": "Quality Mineral Specimens For Sale ~ Cal Neva Mineral CompanyHigh-end worldwide specimens & outstanding customer serviceFabre Minerals - search for Ammonium-Thomsonite specimensBuy from David K Joyce mineralsWilensky Exquisite MineralsBlue Gems Australian & InternationalBuy from McDougall MineralsQuality Minerals at Fair PricesBuy rare minerals from Excalibur MineralsTop quality minerals from Kristalle of CaliforniaFine Minerals from Weinrich Minerals, Inc."}, "Ammonium-Iodocarnallite": {"Health Risks": "No information on health risks for this material has been entered into the database. You should always treat mineral specimens with care.", "mindat.org URL": "https://www.mindat.org/min-172.htmlPlease feel free to link to this page.", "Search Engines": "Look for Ammonium-Iodocarnallite on Google\nLook for Ammonium-Iodocarnallite images on Google", "Mineral Dealers": "Top quality minerals from Kristalle of CaliforniaQuality Mineral Specimens For Sale ~ Cal Neva Mineral CompanyBuy rare minerals from Excalibur MineralsFabre Minerals - search for Ammonium-Iodocarnallite specimensBlue Gems Australian & InternationalQuality Minerals at Fair PricesWilensky Exquisite MineralsHigh-end worldwide specimens & outstanding customer serviceFine Minerals from Weinrich Minerals, Inc.Buy from McDougall MineralsBuy from David K Joyce minerals"}, "Burtite": {"IMA status": "Approved", "Approval year": "1980", "Strunz 8th ed.": "4/F.16-20", "Nickel-Strunz 10th (pending) ed.": "4.FC.104 : OXIDES (Hydroxides, V[5,6] vanadates, arsenites, antimonites, bismuthites, sulfites, selenites, tellurites, iodates)F : Hydroxides (without V or U)C : Hydroxides with OH, without H2O; corner-sharing octahedra", "Dana 8th ed.": "6.3.6.56 : HYDROXIDES AND OXIDES CONTAINING HYDROXYL3 : X(OH)3", "Hey's CIM Ref.": "7.11.57 : Oxides and Hydroxides11 : Oxides of Sn and Pb", "Colour": "colorless, pale yellow", "Hardness": "3 on Mohs scale", "Type": "Isotropic (+/-)", "RI values": " n\u03b1 = 1.630 n\u03b2 = 1.633", "Birefringence": "Isotropic minerals have no birefringence", "Surface Relief": "Moderate", "Formula": "Ca[Sn(OH)6]", "IMA Formula": "CaSn4+(OH)6", "Elements listed": "Ca, H, O, Sn - search for minerals with similar chemistry", "Crystal System": "Isometric", "Cell Parameters": "a = 8.12 \u212b", "Unit Cell V": "535.39 \u00c5\u00b3 (Calculated from Unit Cell)", "Type Locality": "\u24d8 Wadi Beht (Ouedi Beht; Beht River), Oulm\u00e8s Cercle, Kh\u00e9misset Province, Rabat-Sal\u00e9-K\u00e9nitra Region, Morocco", "Member of": "Schoenfliesite Subgroup > Non-stoichiometric Perovskites Group > Perovskite Supergroup", "Health Risks": "No information on health risks for this material has been entered into the database. You should always treat mineral specimens with care.", "Reference List": "Sort by Year (asc) | by Year (desc) | by Author (A-Z) | by Author (Z-A)Cohen-Addad, C. (1967) \u00c9tude des hydroxystannates CaSn(OH)6 et ZnSn(OH)6par diffraction des rayons X et r\u00e9sonance magn\u00e9tique nucl\u00e9aire. Bulletin de la Soci\u00e9t\u00e9 Fran\u00e7aise de Min\u00e9ralogie et de Cristallographie: 90: 32-35.Cohen-Addad, C. (1968) \u00c9tude structurale des hydroxystannates CaSn(OH)6 et ZnSn(OH)6 par diffraction neutronique, absorption infrarouge et r\u00e9sonance magn\u00e9tique nucl\u00e9aire. Bulletin de la Soci\u00e9t\u00e9 Fran\u00e7aise de Min\u00e9ralogie et de Cristallographie: 91: 315-324.Sonnet, P.M. (1981) Burtite, calcium hexahydroxostannate, a new mineral from El Hamman, central Morocco. The Canadian Mineralogist: 19: 397-401.Fleischer, M., Chao, G.Y., Mandarino, J.A. (1982) New mineral names. American Mineralogist: 67: 854.Basciano, L.C., Peterson, R.C., Roeder, P.L., Swainson, I. (1998) Description of schoenfliesite, MgSn(OH)6, and roxbyite, Cu1.72S, from a 1375 BC shipwreck, and Rietveld neutron-diffraction refinement of synthetic schoenfliesite, wickmanite, MnSn(OH)6, and burtite, CaSn(OH)6. The Canadian Mineralogist: 36: 1203-1210.Welch, M.D., Crichton, W.A. (2002) Compressibility to 7 GPa at 298 K of the protonated octahedral framework mineral burtite, CaSn(OH)6. Mineralogical Magazine: 66: 431-440.\n", "mindat.org URL": "https://www.mindat.org/min-808.htmlPlease feel free to link to this page.", "Search Engines": "Look for Burtite on Google\nLook for Burtite images on Google", "External Links": "Look for Burtite on Webmineral\nLook for Burtite on Wikipedia\nLook for Burtite on Mineralien Atlas\nRaman and XRD data at RRUFF project\nReferences and PDF downloads at RRUFF project\nAmerican Mineralogist Crystal Structure Database\nHandbook of Mineralogy page PDF", "Mineral Dealers": "High-end worldwide specimens & outstanding customer serviceBuy rare minerals from Excalibur MineralsFabre Minerals - search for Burtite specimensFine Minerals from Weinrich Minerals, Inc.Blue Gems Australian & InternationalQuality Mineral Specimens For Sale ~ Cal Neva Mineral CompanyWilensky Exquisite MineralsBuy from McDougall MineralsQuality Minerals at Fair PricesBuy from David K Joyce mineralsTop quality minerals from Kristalle of California"}, "Bustamite": {"Formula": "CaMn2+(Si2O6)", "Colour": "Pale to medium pink; brownish red; colourless to yellowish pink in transmitted light", "Lustre": "Sub-Vitreous, Resinous, Waxy", "Hardness": ["5\u00bd - 6\u00bd on Mohs scale", "5\u00bd - 6\u00bd"], "Specific Gravity": "3.32 - 3.43", "Crystal System": "Triclinic", "Member of": "Wollastonite Group", "Name": "Name re-used in 1922 by Esper Signius Larsen, Jr. and Earl Victor Shannon for a new mineral somewhat chemically similar to the original material, but which had proved to be a mixture. The original bustamite from Real de Minas, Fetela (Tetela de Ocampo), Jonotla, Mexico was a mixture of rhodonite and johannsenite. Originally named in 1826 by Alexandre Brongniart in honor of Anastasio Bustamente y Oseguera [July 27, 1780 Jiquilpan, Michoac\u00e1n, Mexico - February 6, 1853 San Miguel de Allende, Mexico], a medical doctor, revolutionary, general, and three time president of Mexico. Keatingine described in 1876 by Charles Upham Shepard and was later discredited as fowlerite (Dana, 1892) before there was the ability to determine the structure of the mineral.", "Type Locality": "\u24d8 Franklin Mine, Franklin, Franklin Mining District, Sussex County, New Jersey, USA", "Isostructural with": "Ferrobustamite, Serandite, Wollastonite", "IMA status": "Approved, 'Grandfathered' (first described prior to 1959)", "Strunz 8th ed.": "8/F.18-40", "Nickel-Strunz 10th (pending) ed.": "9.DG.059 : SILICATES (Germanates)D : InosilicatesG : Inosilicates with 3-periodic single and multiple chains", "Dana 8th ed.": "65.2.1.265 : INOSILICATES Single-Width,Unbranched Chains,(W=1)2 : Single-Width Unbranched Chains, W=1 with chains P=3", "Hey's CIM Ref.": "14.18.1314 : Silicates not Containing Aluminum18 : Silicates of Mn and Na, K, Mg, Ca or Fe", "Transparency": "Transparent, Translucent", "Comment": "Usually paler pink than rhodonite, often has an orange tint.", "Streak": "White", "Tenacity": "Brittle", "Cleavage": "PerfectOn {100} perfect; on {110} and {110} good; on {010} poor.", "Fracture": "Irregular/Uneven, Splintery", "Density": "3.32 - 3.43 g/cm3 (Measured) \u00a0\u00a0\u00a03.421 g/cm3 (Calculated)", "Type": "Biaxial (-)", "RI values": " n\u03b1 = 1.640 - 1.695 n\u03b2 = 1.651 - 1.708 n\u03b3 = 1.653 - 1.710", "2V": "Measured: 34\u00b0 to 60\u00b0", "Birefringence": "0.015 ", "Surface Relief": "High", "Dispersion": "r > v or r < v", "Pleochroism": "Visible", "Comments": ["ICDD 27-86 (synthetic); see also 26-1066 (ferroan)", "X=Z= orange\nY= rose"], "IMA Formula": "CaMn2+Si2O6", "Elements listed": "Ca, Mn, O, Si - search for minerals with similar chemistry", "Common Impurities": "Mg,Zn,Fe", "Class (H-M)": "1 - Pinacoidal", "Space Group": "P1", "Cell Parameters": "a = 15.41 \u212b, b = 7.15 \u212b, c = 13.82 \u212b\u03b1 = 89.48\u00b0, \u03b2 = 94.85\u00b0, \u03b3 = 102.93\u00b0", "Ratio": "a:b:c = 2.155 : 1 : 1.933", "Unit Cell V": "1,478.71 \u00c5\u00b3 (Calculated from Unit Cell)", "Z": "12", "Morphology": "Crystals prismatic, acicular; tabular on {001}. Commonly fibrous, cleavable massive.", "Twinning": "On {110} as the composition plane, simple twins, rare.", "Powder Diffraction Data": "d-spacingIntensity4.46 \u00c5(30)3.75 \u00c5(30)3.655 \u00c5(30)3.447 \u00c5(50)3.238 \u00c5(50)3.035 \u00c5(50)2.922 \u00c5(100)2.730 \u00c5(50)2.647 \u00c5(30)2.591 \u00c5(50)2.422 \u00c5(50)2.301 \u00c5(30)2.251 \u00c5(50)2.142 \u00c5(50)1.826 \u00c5(50)1.791 \u00c5(80)1.674 \u00c5(50)1.569 \u00c5(50)", "Geological Setting": "In metamorphosed manganese ores, typically skarns", "In UV light": "Magenta-red to cherry red (LW UV Franklin Mine, NJ). Uncommonly may fluoresce cherry-red in SW; also from Franklin, New Jersey, USA", "Special Storage/Display Requirements": "Pink color fades on exposure to sunlight.", "Health Risks": "None.", "Reference List": "Sort by Year (asc) | by Year (desc) | by Author (A-Z) | by Author (Z-A)Shepard, Charles U. (1876) Keatingine, Contributions to Mineralogy, Amherst College.Dana, Edward S., Keatingine, Scientific Intelligence II Geology and Mineralogy. American Journal of Science, Third Series: 12: 231.Larsen, Esper S. and Shannon, Earl V. (1922) Bustamite from Franklin Furnace, New Jersey. American Mineralogist: 7: 95-100.Hutton, C. Osborne (1956) Manganpyrosmalite, Bustamite, And Ferroan Johannsenite From Broken Hill, New South Wales, Australia. American Mineralogist: 41: 581-591.Peacor, Donald R. and Buerger, Martin J. (1962) Determination and refinement of the crystal structure of bustamite, CaMnSi2O6. Zeitschrift f\u00fcr Kristallographie: 117: 331-343.Harada, K., Sekino, H., Nagashima, K., Watanabe, T., and Momoi, K. (1974) High-iron bustamite and fluorapatite from the Broken Hill mine, New South Wales, Australia. Mineralogical Magazine: 39: 601-604.Deer, W.A., Howie, R.A., and Zussman, J. (1978) Rock-forming minerals, 2nd. edition, Vol. 2A: 574-585.Ohashi, Y., Finger, L.W. (1978) The role of octahedral cations in pyroxenoid crystal chemistry. I. Bustamite, wollastonite, and the pectolite-schizolite-serandite series. American Mineralogist: 63: 274-288.Mineralogical Magazine: 49: 37-48.Dunn, Pete J. (1995) Franklin and Sterling Hill New Jersey: the world's most magnificent mineral deposits, Part 3: 438. (http://franklin-sterlinghill.com/dunn/ch17/bustamite.stm).Gahlan, H.A., Asimow, P.D., Azer, M.K., Ma, C., Al-khatany, K.M., Hakeem, A.Y. (2021): Geochemistry and mineralogy of the Jebel Aja Igneous Intrusion and the associated exotic pegmatites, Arabian Shield, Saudi Arabia. Lithos: 400-401: 106395.http://forum.amiminerals.it/viewtopic.php?f=5&t=17198&sid=caa89199acc501d3dcefb03b0478b3d8\n", "mindat.org URL": "https://www.mindat.org/min-809.htmlPlease feel free to link to this page.", "Search Engines": "Look for Bustamite on Google\nLook for Bustamite images on Google", "External Links": "Look for Bustamite on Webmineral\nLook for Bustamite on Wikipedia\nLook for Bustamite on Mineralien Atlas\nRaman and XRD data at RRUFF project\nReferences and PDF downloads at RRUFF project\nAmerican Mineralogist Crystal Structure Database\nHandbook of Mineralogy page PDF", "Mineral Dealers": "Quality Mineral Specimens For Sale ~ Cal Neva Mineral CompanyBuy from David K Joyce mineralsHigh-end worldwide specimens & outstanding customer serviceBuy from McDougall MineralsTop quality minerals from Kristalle of CaliforniaBuy rare minerals from Excalibur MineralsFine Minerals from Weinrich Minerals, Inc.Fabre Minerals - search for Bustamite specimensBlue Gems Australian & InternationalQuality Minerals at Fair PricesWilensky Exquisite Minerals"}, "Butlerite": {"Formula": "Fe3+(SO4)(OH) \u00b7 2H2O", "Colour": "Dark orange; light yellow-orange in transmitted light.", "Lustre": "Vitreous", "Hardness": ["2\u00bd", "2\u00bd on Mohs scale"], "Specific Gravity": "2.548", "Crystal System": "Monoclinic", "Name": "Named by Carl Lausen in 1928 in honor of Gurdon Montague \"Monty\" Butler (March 26, 1881 Lake Geneva, Wisconsin, USA - February 21, 1961 California, USA), mining geologist and professor, University of Arizona. The Butler Mountains of Camino del Diablo, Arizona were also named for Gurdon Montague Butler.", "Type Locality": "\u24d8 United Verde Mine (The Big Hole; Big Hole property; Hull Mine; Hopewell tunnel; Patented claim 3480; Patented claim 2812; Patented claims 3348), Jerome, Verde Mining District, Black Hills (Black Hill Range), Yavapai County, Arizona, USA", "Polymorph of": "Khangalasite, Parabutlerite", "IMA status": "Approved, 'Grandfathered' (first described prior to 1959)", "Strunz 8th ed.": "6/D.01-20", "Nickel-Strunz 10th (pending) ed.": "7.DC.107 : SULFATES (selenates, tellurates, chromates, molybdates, wolframates)D : Sulfates (selenates, etc.) with additional anions, with H2OC : With only medium-sized cations; chains of edge-sharing octahedra", "Dana 8th ed.": "31.9.1.131 : HYDRATED SULFATES CONTAINING HYDROXYL OR HALOGEN9 : (AB)(XO4)Zq\u00b7xH2O", "Hey's CIM Ref.": "25.10.1525 : Sulphates10 : Sulphates of Fe alone", "Transparency": "Translucent", "Streak": "Pale yellow", "Cleavage": "PerfectOn {100}, perfect. another cleavage direction (pinacoidal) is imperfect", "Density": "2.548 g/cm3 (Measured) \u00a0\u00a0\u00a02.53 g/cm3 (Calculated)", "Type": "Biaxial (+/-)", "RI values": " n\u03b1 = 1.593 - 1.604 n\u03b2 = 1.665 - 1.674 n\u03b3 = 1.731 - 1.741", "Birefringence": "moderately high", "Surface Relief": "High", "Dispersion": "r < v weak", "Pleochroism": "Visible", "Comments": ["X ^c - 18\u00b0 = Colourless\nY = Faint yellow\nZ = b = Light yellow", "2V large."], "Elements listed": "Fe, H, O, S - search for minerals with similar chemistry", "Class (H-M)": "2/m - Prismatic", "Space Group": "P21/m ", "Setting": "P21/m ", "Cell Parameters": "a = 6.51 \u212b, b = 7.37 \u212b, c = 5.85 \u212b\u03b2 = 108.87\u00b0", "Ratio": "a:b:c = 0.883 : 1 : 0.794", "Unit Cell V": "265.59 \u00c5\u00b3 (Calculated from Unit Cell)", "Z": "2", "Morphology": "Crystals commonly tabular {001} or {100} with a propensity for elongation [010]; also octahedral (anthropogenic).", "Twinning": "Very common on {105}.", "Epitaxial Minerals": "ParabutleriteFe3+(SO4)(OH) \u00b7 2H2O", "Epitaxy Comments": "Oriented growths.", "Geological Setting": "Oxidation of pyritic ore; may be formed under pseudo-fumarolic\nconditions from mine fires.", "Health Risks": "No information on health risks for this material has been entered into the database. You should always treat mineral specimens with care.", "Reference List": "Sort by Year (asc) | by Year (desc) | by Author (A-Z) | by Author (Z-A)Posnjak, E., Merwin, H. (1922) The system, Fe2O3\u2014SO3\u2014H2O. Journal of the American Chemical Society: 44: 1965\u20131994.Lausen, C. (1928) Hydrous sulphates formed under fumerolic conditions at the United Verde Mine. American Mineralogist: 13: 203-229.Bandy, M.C. (1938) Mineralogy of three sulphate deposits of northern Chile. American Mineralogist: 23: 669-760.Gordon (1941) Academy of Sciences, Philadelphia, Not. Nat., no. 89.Frondel, C., Fleischer, M. (1942) New mineral names. American Mineralogist: 27: 144-144.Palache, C., Berman, H., Frondel, C. (1951) The System of Mineralogy of James Dwight Dana and Edward Salisbury Dana, Yale University 1837-1892, Volume II. John Wiley and Sons, Inc., New York, 7th edition, revised and enlarged, 1124 pp.: 608-609.Fanfani, L., Nunzi, A., Zanazzi, P.F. (1971) The crystal structure of butlerite. American Mineralogist: 56: 751-757.Rossman, G.R. (1976) Spectroscopic and magnetic studies of ferric iron hydroxy sulfates: the series Fe(OH)SO4\u00b7nH2O and jarosites. American Mineralogist: 61: 398-404.Scordari, F. (1981) Fibroferrite: a mineral with a {Fe(OH)(H2O)2SO4} spiral chain and its relationship to Fe(OH)SO4, butlerite and parabutlerite. Tschermaks Mineralogische und Petrographische Mitteilungen: 28: 17-29.\n", "mindat.org URL": "https://www.mindat.org/min-810.htmlPlease feel free to link to this page.", "Search Engines": "Look for Butlerite on Google\nLook for Butlerite images on Google", "External Links": "Look for Butlerite on Webmineral\nLook for Butlerite on Wikipedia\nLook for Butlerite on Mineralien Atlas\nRaman and XRD data at RRUFF project\nReferences and PDF downloads at RRUFF project\nAmerican Mineralogist Crystal Structure Database\nHandbook of Mineralogy page PDF", "Mineral Dealers": "Quality Mineral Specimens For Sale ~ Cal Neva Mineral CompanyBuy from McDougall MineralsFabre Minerals - search for Butlerite specimensFine Minerals from Weinrich Minerals, Inc.Wilensky Exquisite MineralsTop quality minerals from Kristalle of CaliforniaBuy from David K Joyce mineralsBlue Gems Australian & InternationalBuy rare minerals from Excalibur MineralsHigh-end worldwide specimens & outstanding customer serviceQuality Minerals at Fair Prices"}, "Buttgenbachite": {"Formula": "Cu19(NO3)2(OH)32Cl4 \u00b7 2H2O", "Colour": "Deep blue; blue in transmitted light.", "Lustre": "Vitreous", "Hardness": ["3 on Mohs scale", "3"], "Crystal System": "Hexagonal", "Name": "Named in 1925 by A. Schoep for Henri Buttgenbach (Verviers, Li\u00e8ge province, Belgium February 5, 1874 - Sint-Pieters-Woluwe, Brussels, April 29, 1964), a Belgian mineralogist. He worked in Congo, and from 1921 on was a professor at the University of Li\u00e8ge. He described several minerals and wrote 'Les min\u00e9raux de Belgique et de Congo Belge', a reference work.", "Type Locality": "\u24d8 Likasi Mine (Panda Mine), Likasi, Kambove District, Haut-Katanga, DR Congo", "IMA status": "Approved, 'Grandfathered' (first described prior to 1959)", "Strunz 8th ed.": "3/D.03-30", "Nickel-Strunz 10th (pending) ed.": "3.DA.253 : HALIDESD : Oxyhalides, hydroxyhalides and related double halidesA : With Cu, etc., without Pb", "Dana 7th ed.": "19.2.2.1", "Dana 8th ed.": "19.1.2.119 : NITRATES CONTAINING HYDROXYL OR HALOGEN1 : Anhydrous Nitrates Containing Hydroxyl or Halogen", "Hey's CIM Ref.": "13.713 : Nitrates", "Transparency": "Translucent", "Streak": "Light blue", "Type": "Uniaxial (+)", "RI values": " n\u03c9 = 1.738 n\u03b5 = 1.752", "Surface Relief": "High", "Pleochroism": "Non-pleochroic", "IMA Formula": "Cu36(NO3)2Cl8(OH)62 \u00b7 nH2O", "Elements listed": "Cl, Cu, H, N, O - search for minerals with similar chemistry", "Class (H-M)": "6/mmm (6/m 2/m 2/m) - Dihexagonal Dipyramidal", "Space Group": "P63/mmc ", "Cell Parameters": "a = 15.75 \u212b, c = 9.161 \u212b", "Ratio": "a:c = 1 : 0.582", "Unit Cell V": "1968.04 \u00c5\u00b3", "Z": "1", "Morphology": "Crystals acicular [0001] and striated [0001]; radiating groups of needles; felted aggregates.", "Powder Diffraction Data": "d-spacingIntensity13.70 \u00c5(100)7.95 \u00c5(100)3.27 \u00c5(70)2.75 \u00c5(100)2.51 \u00c5(70)2.30 \u00c5(100)1.621 \u00c5(90)", "Notes": "Soluble in acids and in ammonium hydroxide. Insoluble in water.", "Health Risks": "No information on health risks for this material has been entered into the database. You should always treat mineral specimens with care.", "Reference List": "Sort by Year (asc) | by Year (desc) | by Author (A-Z) | by Author (Z-A)Penfield (1890) American Journal of Science: 40: 82.Schoep, A. (1925) Comptes rendus de l'Acad\u00e9mie des Sciences de Paris, vol. 181, 421.Schoep, A. (1925) Bulletin de la Soci\u00e9t\u00e9 Chimique de Belgique, vol. 34, 313.Bannister, F.A., Hey, M.H., and Claringbull, G.F. (1950) Connellite, buttgenbachite, and tallingite. Mineralogical Magazine, vol. 29, n\u00b0 211, 280-286.Palache, C., Berman, H., and Frondel, C. (1951) The System of Mineralogy of James Dwight Dana and Edward Salisbury Dana, Yale University 1837-1892, Volume II. John Wiley and Sons, Inc., New York, 7th edition, revised and enlarged, 1124 pp.: 572-573.M\u00e9lon, J. and Toussaint, J. (1952) La buttgenbachite de Likasi (Congo belge). Bulletin de la Soci\u00e9t\u00e9 G\u00e9ologique de Belgique 75, 293-296. (in French).American Mineralogist: 11: 216.American Mineralogist: 12: 381.Mineralogical Magazine: 39: 264-270.Leverett, P., Williams, P.A., and Hibbs, D.E. (2007) Buttgenbachite from Cornwall: a single crystal study. Journal of the Russell Society 10, 47-50 [abstract: MinAbs 08M/1136]\n", "mindat.org URL": "https://www.mindat.org/min-811.htmlPlease feel free to link to this page.", "Search Engines": "Look for Buttgenbachite on Google\nLook for Buttgenbachite images on Google", "External Links": "Look for Buttgenbachite on Webmineral\nLook for Buttgenbachite on Wikipedia\nLook for Buttgenbachite on Mineralien Atlas\nRaman and XRD data at RRUFF project\nReferences and PDF downloads at RRUFF project\nAmerican Mineralogist Crystal Structure Database\nHandbook of Mineralogy page PDF", "Mineral Dealers": "Blue Gems Australian & InternationalQuality Minerals at Fair PricesHigh-end worldwide specimens & outstanding customer serviceWilensky Exquisite MineralsFine Minerals from Weinrich Minerals, Inc.Buy from McDougall MineralsBuy rare minerals from Excalibur MineralsFabre Minerals - search for Buttgenbachite specimensTop quality minerals from Kristalle of CaliforniaBuy from David K Joyce mineralsQuality Mineral Specimens For Sale ~ Cal Neva Mineral Company"}, "Byelorussite-(Ce)": {"Formula": "NaBa2Ce2MnTi2[Si4O12]2O2(F,OH) \u00b7 H2O", "Colour": "Pale yellow to pale brown", "Lustre": "Vitreous", "Hardness": ["5\u00bd - 6 on Mohs scale", "5\u00bd - 6"], "Specific Gravity": "3.92", "Crystal System": "Orthorhombic", "Member of": "Joaquinite Group", "Name": "Named after the type locality in the country of Belarus (also Byeloruss), at the Diabazovoye REE-Be deposit, Zhitkovitchskii gorst, Homyel' (Gomel) Province well 827, depth 177.8 m.", "Type Locality": "\u24d8 Diabazovoye REE-Be deposit, Zhytkavichy District, Gomel Region, Belarus", "Isostructural with": "Orthojoaquinite-(Ce)", "IMA status": "Approved", "First published": "1989", "Strunz 8th ed.": "8/E.08-75", "Nickel-Strunz 10th (pending) ed.": "9.CE.259 : SILICATES (Germanates)C : CyclosilicatesE : [Si4O12]8- 4-membered single rings (vierer-Einfachringe), without insular complex anions", "Dana 8th ed.": "60.1.1b.460 : CYCLOSILICATES Four-Membered Rings1 : Four-Membered Rings, as Titanosilicates", "Hey's CIM Ref.": "14.18.3214 : Silicates not Containing Aluminum18 : Silicates of Mn and Na, K, Mg, Ca or Fe", "Streak": "Colorless", "Tenacity": "Very brittle", "Cleavage": "Perfect{001} perfect, {100} imperfect, {010} very imperfect", "Density": "3.92 g/cm3 (Measured) \u00a0\u00a0\u00a04.09 g/cm3 (Calculated)", "Type": "Biaxial (+)", "RI values": " n\u03b1 = 1.743 n\u03b2 = 1.760 n\u03b3 = 1.820", "2V": "Measured: 58\u00b0 to 62\u00b0, Calculated: 58\u00b0 ", "Surface Relief": "High", "Dispersion": "r > v moderate", "Pleochroism": "Not Visible", "Comments": "Pleochroism absent to very weakly yellow with Z>Y~X", "IMA Formula": "NaBa2Ce2Mn2+Ti2Si8O26(F,OH) \u00b7 H2O", "Elements listed": "Ba, Ce, F, H, Mn, Na, O, Si, Ti - search for minerals with similar chemistry", "Class (H-M)": "mm2 - Pyramidal", "Space Group": "Ama2", "Cell Parameters": "a = 22.301(4) \u212b, b = 10.514(2) \u212b, c = 9.669(2) \u212b", "Ratio": "a:b:c = 2.121 : 1 : 0.92", "Unit Cell V": "2,267.12 \u00c5\u00b3 (Calculated from Unit Cell)", "Z": "4", "Reference": "Shpanov, E.P., Nechelyustov, G.N., Baturin, S.V., and Solntseva, L.S. (1989) Byelorussite-(Ce) - NaMnBa2Ti2Si8O26(F,OH)\u00b7H2O - a new mineral of the joaquinite group. Zapiski Vserossiyskogo Mineralogicheskogo Obshchestva: 118(5): 100-107.", "Download": "http://rruff.info/rruff_1.0/uploads/ZVMO118N5_100.pdf", "In UV light": "None", "Health Risks": "No information on health risks for this material has been entered into the database. You should always treat mineral specimens with care.", "Reference List": "Sort by Year (asc) | by Year (desc) | by Author (A-Z) | by Author (Z-A)Shpanov, E.P., Nechelyustov, G.N., Baturin, S.V., and Solntseva, L.S. (1989) Byelorussite-(Ce) - NaMnBa2Ti2Si8O26(F,OH)\u00b7H2O - a new mineral of the joaquinite group. Zapiski Vserossiyskogo Mineralogicheskogo Obshchestva: 118(5): 100-107. (in Russian)Jambor, J.L., Puziewicz, J. (1991) New mineral names. American Mineralogist: 76: 665-671 (666).Zubkova, N.V., Pushcharovski, D.Yu., Giester, G., Tillmanns, E., Pekov, I.V., Krotova, O.D. (2004) Crystal Structure of Byelorussite-(Ce) NaMnBa2Ce2(TiO)2[Si4O12]2(F,OH)\u00b7H2O. Crystallography Reports: 49: 964.\n", "mindat.org URL": "https://www.mindat.org/min-812.htmlPlease feel free to link to this page.", "Search Engines": "Look for Byelorussite-(Ce) on Google\nLook for Byelorussite-(Ce) images on Google", "External Links": "Look for Byelorussite-(Ce) on Webmineral\nLook for Byelorussite-(Ce) on Wikipedia\nLook for Byelorussite-(Ce) on Mineralien Atlas\nRaman and XRD data at RRUFF project\nReferences and PDF downloads at RRUFF project\nAmerican Mineralogist Crystal Structure Database\nHandbook of Mineralogy page PDF", "Mineral Dealers": "Buy from McDougall MineralsFine Minerals from Weinrich Minerals, Inc.High-end worldwide specimens & outstanding customer serviceQuality Mineral Specimens For Sale ~ Cal Neva Mineral CompanyFabre Minerals - search for Byelorussite-(Ce) specimensTop quality minerals from Kristalle of CaliforniaBuy rare minerals from Excalibur MineralsQuality Minerals at Fair PricesWilensky Exquisite MineralsBuy from David K Joyce mineralsBlue Gems Australian & International"}, "Bystrite": {"Formula": "(Na,K)7Ca(Al6Si6O24)(S5)Cl", "Colour": "yellow", "Hardness": ["5 on Mohs scale", "5"], "Crystal System": "Hexagonal", "Member of": "Cancrinite Group > Feldspathoid Group", "Name": "Apparently named for the occurrence in the Malaya Bystraya deposit, Russia.", "Type Locality": "\u24d8 Malo-Bystrinskoe lazurite deposit, Malaya Bystraya River Valley, Slyudyanka (Sludyanka), Lake Baikal area, Irkutsk Oblast, Russia", "IMA status": "Approved", "Approval year": "1990", "First published": "1991", "Strunz 8th ed.": "8/J.09-45", "Nickel-Strunz 10th (pending) ed.": "9.FB.059 : SILICATES (Germanates)F : Tektosilicates without zeolitic H2OB : Tektosilicates with additional anions", "Dana 8th ed.": "76.2.5.276 : TECTOSILICATES Al-Si Framework2 : Al-Si Framework Feldspathoids and related species", "Streak": "pale yellow", "Cleavage": "Distinct/Good", "Type": "Uniaxial (+)", "RI values": " n\u03c9 = 1.584 n\u03b5 = 1.660", "Surface Relief": "Moderate", "IMA Formula": "(Na,K)7Ca(Si6Al6)O24(S2-)1.5 \u00b7 H2O", "Elements listed": "Al, Ca, Cl, K, Na, O, S, Si - search for minerals with similar chemistry", "Common Impurities": "Cl", "Cell Parameters": "a = 12.85 \u212b, c = 10.7 \u212b", "Ratio": "a:c = 1 : 0.833", "Unit Cell V": "1,530.10 \u00c5\u00b3 (Calculated from Unit Cell)", "Reference": "Sapozhnikov, A.N., Ivanov, V.G., Piskunova, L.F., Kashaev, A.A., Terentieva, L.E., Pobedimskaya, E.A. (1991) Bystrite Ca(Na,K)7(Si6Al6O24)(S3)1.5\u00b7H2O \u2014 a new cancrinite-like mineral. Zapiski Vsesoyuznogo Mineralogicheskogo Obshchestva: 120(3): 97-100.", "Download": "https://rruff.info/rruff_1.0/uploads/ZVMO120N3_97.pdf", "Health Risks": "No information on health risks for this material has been entered into the database. You should always treat mineral specimens with care.", "Reference List": "Sort by Year (asc) | by Year (desc) | by Author (A-Z) | by Author (Z-A)Leoni, L., Mellini, M., Merlino, S., Orlandi, P. (1979) Cancrinite-like minerals: new data and crystal chemical considerations. Rendiconti della Societ\u00e0 Italiana di Mineralogia e Petrologia: 35: 713-719.Hassan, I., Grundy, H.D. (1984) The crystal structures of sodalite-group minerals. Acta Crystallographica: B40: 6-13.Sapozhnikov, A.N., Ivanov, V.G., Piskunova, L.F., Kashaev, A.A., Terentieva, L.E., Pobedimskaya, E.A. (1991) Bystrite Ca(Na,K)7(Si6Al6O24)(S3)1.5\u00b7H2O \u2014 a new cancrinite-like mineral. Zapiski Vsesoyuznogo Mineralogicheskogo Obshchestva: 120(3): 97-100.Pobedimskaya, E.A., Terent`eva, L.E., Sapozhnikov, A.N., Kashaev, A.A., Dorokhova, G.I. (1991) Crystal structure of bystrite. Doklady Akademii Nauk SSSR: 319(4): 873-878.Jambor, J.L., Puziewicz, J. (1993) New mineral names. American Mineralogist: 78: 450-455.New Minerals (1997), New Minerals 1990-1994.Sapozhnikov, A.N., Kaneva, E.P., Surorova, L.P., Levitsky, V.I., Ivanova, L.A. (2017) Sulfhydrylbystrite, Na5K2Ca(Al6Si6O24)(S5)(SH), a new mineral with the LOS framework, and re-interpretation of bystrite: cancrinite-group minerals with novel extra-framework anions. Mineralogical Magazine: 81: 383\u2013402.\n", "mindat.org URL": "https://www.mindat.org/min-813.htmlPlease feel free to link to this page.", "Search Engines": "Look for Bystrite on Google\nLook for Bystrite images on Google", "External Links": "Look for Bystrite on Webmineral\nLook for Bystrite on Wikipedia\nLook for Bystrite on Mineralien Atlas\nRaman and XRD data at RRUFF project\nReferences and PDF downloads at RRUFF project\nAmerican Mineralogist Crystal Structure Database\nHandbook of Mineralogy page PDF", "Mineral Dealers": "Buy rare minerals from Excalibur MineralsHigh-end worldwide specimens & outstanding customer serviceFine Minerals from Weinrich Minerals, Inc.Quality Mineral Specimens For Sale ~ Cal Neva Mineral CompanyWilensky
